Repository: sjh4123/autowork_default

File: dielectric_all/NIST/batch_1/Nylon_3pct_PANI_COOLING.txt (part 1 of 3)
"09162015_3% nylon_pa, 16.9.2015, 13:45"			

Fixed value(s) :  AC Volt  [Vrms]=1.000			

 Freq. [Hz]	 Temp. [°C]	 Eps'   	 Eps''  

1.00E+07	1.70E+02	1.67E+01	7.25E+00

7.20E+06	1.70E+02	1.82E+01	8.05E+00

5.18E+06	1.70E+02	1.99E+01	8.39E+00

3.73E+06	1.70E+02	2.19E+01	8.57E+00

2.68E+06	1.70E+02	2.40E+01	8.56E+00

1.93E+06	1.70E+02	2.60E+01	8.34E+00

1.39E+06	1.70E+02	2.80E+01	7.87E+00

1.00E+06	1.70E+02	2.97E+01	7.23E+00

7.20E+05	1.70E+02	3.12E+01	6.57E+00

5.18E+05	1.70E+02	3.24E+01	5.83E+00

3.73E+05	1.70E+02	3.34E+01	5.18E+00

2.68E+05	1.70E+02	3.41E+01	4.70E+00

1.93E+05	1.70E+02	3.48E+01	4.40E+00

1.39E+05	1.70E+02	3.53E+01	4.33E+00

1.00E+05	1.70E+02	3.58E+01	4.49E+00

7.20E+04	1.70E+02	3.62E+01	4.93E+00

5.18E+04	1.70E+02	3.67E+01	5.69E+00

3.73E+04	1.70E+02	3.71E+01	6.87E+00

2.68E+04	1.70E+02	3.75E+01	8.59E+00

1.93E+04	1.70E+02	3.80E+01	1.10E+01

1.39E+04	1.70E+02	3.86E+01	1.44E+01

1.00E+04	1.70E+02	3.92E+01	1.91E+01

7.20E+03	1.70E+02	3.99E+01	2.55E+01

5.18E+03	1.70E+02	4.08E+01	3.43E+01

3.73E+03	1.70E+02	4.17E+01	4.63E+01

2.68E+03	1.70E+02	4.29E+01	6.28E+01

1.93E+03	1.70E+02	4.41E+01	8.56E+01

1.39E+03	1.70E+02	4.55E+01	1.17E+02

1.00E+03	1.70E+02	4.72E+01	1.61E+02

7.20E+02	1.70E+02	4.94E+01	2.21E+02

5.18E+02	1.70E+02	5.27E+01	3.05E+02

3.73E+02	1.70E+02	5.77E+01	4.21E+02

2.68E+02	1.70E+02	6.60E+01	5.82E+02

1.93E+02	1.70E+02	7.96E+01	8.02E+02

1.39E+02	1.70E+02	1.02E+02	1.10E+03

1.00E+02	1.70E+02	1.38E+02	1.52E+03

7.20E+01	1.70E+02	1.93E+02	2.08E+03

5.18E+01	1.70E+02	2.74E+02	2.84E+03

3.73E+01	1.70E+02	3.86E+02	3.86E+03

2.68E+01	1.70E+02	5.34E+02	5.24E+03

1.93E+01	1.70E+02	7.21E+02	7.12E+03

1.39E+01	1.70E+02	9.53E+02	9.67E+03

1.00E+01	1.70E+02	1.24E+03	1.32E+04

7.20E+00	1.70E+02	1.62E+03	1.80E+04

5.18E+00	1.70E+02	2.10E+03	2.46E+04

3.73E+00	1.70E+02	2.74E+03	3.37E+04

2.68E+00	1.70E+02	3.64E+03	4.63E+04

1.93E+00	1.70E+02	4.84E+03	6.35E+04

1.39E+00	1.70E+02	6.53E+03	8.71E+04

1.00E+00	1.70E+02	8.84E+03	1.20E+05

7.20E-01	1.70E+02	1.21E+04	1.64E+05

5.18E-01	1.70E+02	1.67E+04	2.26E+05

3.73E-01	1.70E+02	2.32E+04	3.10E+05

2.68E-01	1.70E+02	3.20E+04	4.25E+05

1.93E-01	1.70E+02	4.45E+04	5.81E+05

1.39E-01	1.70E+02	6.18E+04	7.95E+05

1.00E-01	1.70E+02	8.60E+04	1.09E+06

7.20E-02	1.70E+02	1.19E+05	1.48E+06

5.18E-02	1.70E+02	1.64E+05	2.02E+06

3.73E-02	1.70E+02	2.23E+05	2.76E+06

2.68E-02	1.70E+02	3.00E+05	3.74E+06

1.00E+07	1.65E+02	1.45E+01	5.90E+00

7.20E+06	1.65E+02	1.57E+01	6.72E+00

5.18E+06	1.65E+02	1.71E+01	7.17E+00

3.73E+06	1.65E+02	1.87E+01	7.54E+00

2.68E+06	1.65E+02	2.05E+01	7.80E+00

1.93E+06	1.65E+02	2.24E+01	7.90E+00

1.39E+06	1.65E+02	2.44E+01	7.78E+00

1.00E+06	1.65E+02	2.62E+01	7.46E+00

7.20E+05	1.65E+02	2.78E+01	7.04E+00

5.18E+05	1.65E+02	2.93E+01	6.44E+00

3.73E+05	1.65E+02	3.05E+01	5.83E+00

2.68E+05	1.65E+02	3.16E+01	5.27E+00

1.93E+05	1.65E+02	3.24E+01	4.84E+00

1.39E+05	1.65E+02	3.31E+01	4.55E+00

1.00E+05	1.65E+02	3.37E+01	4.46E+00

7.20E+04	1.65E+02	3.43E+01	4.58E+00

5.18E+04	1.65E+02	3.48E+01	4.94E+00

3.73E+04	1.65E+02	3.53E+01	5.61E+00

2.68E+04	1.65E+02	3.57E+01	6.66E+00

1.93E+04	1.65E+02	3.62E+01	8.19E+00

1.39E+04	1.65E+02	3.67E+01	1.04E+01

1.00E+04	1.65E+02	3.73E+01	1.34E+01

7.20E+03	1.65E+02	3.80E+01	1.76E+01

5.18E+03	1.65E+02	3.87E+01	2.34E+01

3.73E+03	1.65E+02	3.96E+01	3.13E+01

2.68E+03	1.65E+02	4.07E+01	4.21E+01

1.93E+03	1.65E+02	4.18E+01	5.69E+01

1.39E+03	1.65E+02	4.31E+01	7.73E+01

1.00E+03	1.65E+02	4.46E+01	1.05E+02

7.20E+02	1.65E+02	4.61E+01	1.44E+02

5.18E+02	1.65E+02	4.82E+01	1.98E+02

3.73E+02	1.65E+02	5.10E+01	2.73E+02

2.68E+02	1.65E+02	5.51E+01	3.76E+02

1.93E+02	1.65E+02	6.15E+01	5.18E+02

1.39E+02	1.65E+02	7.18E+01	7.14E+02

1.00E+02	1.65E+02	8.81E+01	9.84E+02

7.20E+01	1.65E+02	1.14E+02	1.35E+03

5.18E+01	1.65E+02	1.52E+02	1.86E+03

3.73E+01	1.65E+02	2.08E+02	2.54E+03

2.68E+01	1.65E+02	2.87E+02	3.48E+03

1.93E+01	1.65E+02	3.92E+02	4.75E+03

1.39E+01	1.65E+02	5.31E+02	6.49E+03

1.00E+01	1.65E+02	7.12E+02	8.86E+03

7.20E+00	1.65E+02	9.54E+02	1.21E+04

5.18E+00	1.65E+02	1.28E+03	1.66E+04

3.73E+00	1.65E+02	1.72E+03	2.27E+04

2.68E+00	1.65E+02	2.33E+03	3.11E+04

1.93E+00	1.65E+02	3.16E+03	4.27E+04

1.39E+00	1.65E+02	4.33E+03	5.85E+04

1.00E+00	1.65E+02	5.88E+03	8.02E+04

7.20E-01	1.65E+02	8.07E+03	1.10E+05

5.18E-01	1.65E+02	1.11E+04	1.51E+05

3.73E-01	1.65E+02	1.53E+04	2.07E+05

2.68E-01	1.65E+02	2.12E+04	2.83E+05

1.93E-01	1.65E+02	2.93E+04	3.88E+05

1.39E-01	1.65E+02	4.04E+04	5.30E+05

1.00E-01	1.65E+02	5.53E+04	7.23E+05

7.20E-02	1.65E+02	7.60E+04	9.87E+05

5.18E-02	1.65E+02	1.03E+05	1.34E+06

3.73E-02	1.65E+02	1.40E+05	1.83E+06

2.68E-02	1.65E+02	1.88E+05	2.49E+06

1.00E+07	1.60E+02	1.25E+01	4.61E+00

7.20E+06	1.60E+02	1.35E+01	5.38E+00

5.18E+06	1.60E+02	1.46E+01	5.85E+00

3.73E+06	1.60E+02	1.59E+01	6.28E+00

2.68E+06	1.60E+02	1.73E+01	6.70E+00

1.93E+06	1.60E+02	1.89E+01	7.03E+00

1.39E+06	1.60E+02	2.06E+01	7.19E+00

1.00E+06	1.60E+02	2.24E+01	7.19E+00

7.20E+05	1.60E+02	2.40E+01	7.09E+00

5.18E+05	1.60E+02	2.57E+01	6.75E+00

3.73E+05	1.60E+02	2.71E+01	6.31E+00

2.68E+05	1.60E+02	2.84E+01	5.83E+00

1.93E+05	1.60E+02	2.95E+01	5.37E+00

1.39E+05	1.60E+02	3.04E+01	4.99E+00

1.00E+05	1.60E+02	3.12E+01	4.72E+00

7.20E+04	1.60E+02	3.19E+01	4.60E+00

5.18E+04	1.60E+02	3.25E+01	4.67E+00

3.73E+04	1.60E+02	3.31E+01	4.95E+00

2.68E+04	1.60E+02	3.36E+01	5.50E+00

1.93E+04	1.60E+02	3.41E+01	6.39E+00

1.39E+04	1.60E+02	3.47E+01	7.71E+00

1.00E+04	1.60E+02	3.53E+01	9.61E+00

7.20E+03	1.60E+02	3.59E+01	1.23E+01

5.18E+03	1.60E+02	3.66E+01	1.60E+01

3.73E+03	1.60E+02	3.74E+01	2.10E+01

2.68E+03	1.60E+02	3.83E+01	2.79E+01

1.93E+03	1.60E+02	3.94E+01	3.73E+01

1.39E+03	1.60E+02	4.05E+01	5.02E+01

1.00E+03	1.60E+02	4.19E+01	6.79E+01

7.20E+02	1.60E+02	4.34E+01	9.22E+01

5.18E+02	1.60E+02	4.49E+01	1.26E+02

3.73E+02	1.60E+02	4.68E+01	1.72E+02

2.68E+02	1.60E+02	4.92E+01	2.37E+02

1.93E+02	1.60E+02	5.24E+01	3.26E+02

1.39E+02	1.60E+02	5.73E+01	4.50E+02

1.00E+02	1.60E+02	6.49E+01	6.21E+02

7.20E+01	1.60E+02	7.68E+01	8.56E+02

5.18E+01	1.60E+02	9.52E+01	1.18E+03

3.73E+01	1.60E+02	1.23E+02	1.62E+03

2.68E+01	1.60E+02	1.64E+02	2.23E+03

1.93E+01	1.60E+02	2.23E+02	3.05E+03

1.39E+01	1.60E+02	3.02E+02	4.18E+03

1.00E+01	1.60E+02	4.11E+02	5.73E+03

7.20E+00	1.60E+02	5.57E+02	7.84E+03

5.18E+00	1.60E+02	7.57E+02	1.08E+04

3.73E+00	1.60E+02	1.02E+03	1.47E+04

2.68E+00	1.60E+02	1.41E+03	2.02E+04

1.93E+00	1.60E+02	1.93E+03	2.77E+04

1.39E+00	1.60E+02	2.66E+03	3.80E+04

1.00E+00	1.60E+02	3.65E+03	5.21E+04

7.20E-01	1.60E+02	5.03E+03	7.14E+04

5.18E-01	1.60E+02	6.91E+03	9.80E+04

3.73E-01	1.60E+02	9.54E+03	1.34E+05

2.68E-01	1.60E+02	1.31E+04	1.84E+05

1.93E-01	1.60E+02	1.81E+04	2.52E+05

1.39E-01	1.60E+02	2.50E+04	3.44E+05

1.00E-01	1.60E+02	3.45E+04	4.71E+05

7.20E-02	1.60E+02	4.73E+04	6.43E+05

5.18E-02	1.60E+02	6.48E+04	8.78E+05

3.73E-02	1.60E+02	8.83E+04	1.20E+06

2.68E-02	1.60E+02	1.19E+05	1.63E+06

1.00E+07	1.55E+02	1.11E+01	3.60E+00

7.20E+06	1.55E+02	1.18E+01	4.28E+00

5.18E+06	1.55E+02	1.26E+01	4.72E+00

3.73E+06	1.55E+02	1.37E+01	5.14E+00

2.68E+06	1.55E+02	1.48E+01	5.60E+00

1.93E+06	1.55E+02	1.61E+01	6.01E+00

1.39E+06	1.55E+02	1.75E+01	6.33E+00

1.00E+06	1.55E+02	1.90E+01	6.55E+00

7.20E+05	1.55E+02	2.06E+01	6.71E+00

5.18E+05	1.55E+02	2.21E+01	6.65E+00

3.73E+05	1.55E+02	2.37E+01	6.46E+00

2.68E+05	1.55E+02	2.51E+01	6.17E+00

1.93E+05	1.55E+02	2.64E+01	5.82E+00

1.39E+05	1.55E+02	2.75E+01	5.45E+00

1.00E+05	1.55E+02	2.86E+01	5.12E+00

7.20E+04	1.55E+02	2.94E+01	4.87E+00

5.18E+04	1.55E+02	3.02E+01	4.75E+00

3.73E+04	1.55E+02	3.09E+01	4.77E+00

2.68E+04	1.55E+02	3.15E+01	4.98E+00

1.93E+04	1.55E+02	3.21E+01	5.43E+00

1.39E+04	1.55E+02	3.27E+01	6.18E+00

1.00E+04	1.55E+02	3.33E+01	7.32E+00

7.20E+03	1.55E+02	3.39E+01	8.95E+00

5.18E+03	1.55E+02	3.46E+01	1.13E+01

3.73E+03	1.55E+02	3.53E+01	1.45E+01

2.68E+03	1.55E+02	3.61E+01	1.89E+01

1.93E+03	1.55E+02	3.71E+01	2.49E+01

1.39E+03	1.55E+02	3.82E+01	3.31E+01

1.00E+03	1.55E+02	3.94E+01	4.43E+01

7.20E+02	1.55E+02	4.08E+01	5.96E+01

5.18E+02	1.55E+02	4.23E+01	8.06E+01

3.73E+02	1.55E+02	4.39E+01	1.10E+02

2.68E+02	1.55E+02	4.56E+01	1.50E+02

1.93E+02	1.55E+02	4.77E+01	2.05E+02

1.39E+02	1.55E+02	5.04E+01	2.83E+02

1.00E+02	1.55E+02	5.42E+01	3.90E+02

7.20E+01	1.55E+02	5.98E+01	5.37E+02

5.18E+01	1.55E+02	6.85E+01	7.41E+02

3.73E+01	1.55E+02	8.20E+01	1.02E+03

2.68E+01	1.55E+02	1.03E+02	1.41E+03

1.93E+01	1.55E+02	1.34E+02	1.93E+03

1.39E+01	1.55E+02	1.78E+02	2.66E+03

1.00E+01	1.55E+02	2.39E+02	3.65E+03

7.20E+00	1.55E+02	3.25E+02	5.01E+03

5.18E+00	1.55E+02	4.43E+02	6.87E+03

3.73E+00	1.55E+02	6.04E+02	9.42E+03

2.68E+00	1.55E+02	8.32E+02	1.29E+04

1.93E+00	1.55E+02	1.15E+03	1.77E+04

1.39E+00	1.55E+02	1.59E+03	2.43E+04

1.00E+00	1.55E+02	2.19E+03	3.34E+04

7.20E-01	1.55E+02	3.04E+03	4.58E+04

5.18E-01	1.55E+02	4.22E+03	6.29E+04

3.73E-01	1.55E+02	5.81E+03	8.63E+04

2.68E-01	1.55E+02	8.03E+03	1.18E+05

1.93E-01	1.55E+02	1.11E+04	1.62E+05

1.39E-01	1.55E+02	1.53E+04	2.22E+05

1.00E-01	1.55E+02	2.12E+04	3.04E+05

7.20E-02	1.55E+02	2.90E+04	4.15E+05

5.18E-02	1.55E+02	3.98E+04	5.68E+05

3.73E-02	1.55E+02	5.44E+04	7.76E+05

2.68E-02	1.55E+02	7.40E+04	1.06E+06

1.00E+07	1.50E+02	9.97E+00	2.76E+00

7.20E+06	1.50E+02	1.05E+01	3.39E+00

5.18E+06	1.50E+02	1.11E+01	3.76E+00

3.73E+06	1.50E+02	1.19E+01	4.15E+00

2.68E+06	1.50E+02	1.28E+01	4.58E+00

1.93E+06	1.50E+02	1.38E+01	5.00E+00

1.39E+06	1.50E+02	1.50E+01	5.39E+00

1.00E+06	1.50E+02	1.62E+01	5.73E+00

7.20E+05	1.50E+02	1.76E+01	6.05E+00

5.18E+05	1.50E+02	1.90E+01	6.21E+00

3.73E+05	1.50E+02	2.04E+01	6.26E+00

2.68E+05	1.50E+02	2.19E+01	6.20E+00

1.93E+05	1.50E+02	2.33E+01	6.04E+00

1.39E+05	1.50E+02	2.46E+01	5.81E+00

1.00E+05	1.50E+02	2.58E+01	5.54E+00

7.20E+04	1.50E+02	2.69E+01	5.27E+00

5.18E+04	1.50E+02	2.78E+01	5.05E+00

3.73E+04	1.50E+02	2.87E+01	4.91E+00

2.68E+04	1.50E+02	2.95E+01	4.90E+00

1.93E+04	1.50E+02	3.02E+01	5.05E+00

1.39E+04	1.50E+02	3.09E+01	5.40E+00

1.00E+04	1.50E+02	3.15E+01	6.01E+00

7.20E+03	1.50E+02	3.21E+01	6.96E+00

5.18E+03	1.50E+02	3.28E+01	8.35E+00

3.73E+03	1.50E+02	3.35E+01	1.03E+01

2.68E+03	1.50E+02	3.42E+01	1.31E+01

1.93E+03	1.50E+02	3.51E+01	1.69E+01

1.39E+03	1.50E+02	3.60E+01	2.21E+01

1.00E+03	1.50E+02	3.71E+01	2.92E+01

7.20E+02	1.50E+02	3.84E+01	3.88E+01

5.18E+02	1.50E+02	3.98E+01	5.19E+01

3.73E+02	1.50E+02	4.13E+01	7.00E+01

2.68E+02	1.50E+02	4.30E+01	9.48E+01

1.93E+02	1.50E+02	4.46E+01	1.29E+02

1.39E+02	1.50E+02	4.66E+01	1.77E+02

1.00E+02	1.50E+02	4.89E+01	2.43E+02

7.20E+01	1.50E+02	5.19E+01	3.33E+02

5.18E+01	1.50E+02	5.62E+01	4.60E+02

3.73E+01	1.50E+02	6.26E+01	6.34E+02

2.68E+01	1.50E+02	7.26E+01	8.76E+02

1.93E+01	1.50E+02	8.80E+01	1.21E+03

1.39E+01	1.50E+02	1.11E+02	1.66E+03

1.00E+01	1.50E+02	1.44E+02	2.29E+03

7.20E+00	1.50E+02	1.92E+02	3.15E+03

5.18E+00	1.50E+02	2.60E+02	4.33E+03

3.73E+00	1.50E+02	3.54E+02	5.95E+03

2.68E+00	1.50E+02	4.86E+02	8.17E+03

1.93E+00	1.50E+02	6.69E+02	1.12E+04

1.39E+00	1.50E+02	9.30E+02	1.54E+04

1.00E+00	1.50E+02	1.29E+03	2.12E+04

7.20E-01	1.50E+02	1.79E+03	2.91E+04

5.18E-01	1.50E+02	2.50E+03	3.99E+04

3.73E-01	1.50E+02	3.48E+03	5.47E+04

2.68E-01	1.50E+02	4.83E+03	7.51E+04

1.93E-01	1.50E+02	6.68E+03	1.03E+05

1.39E-01	1.50E+02	9.24E+03	1.41E+05

1.00E-01	1.50E+02	1.28E+04	1.93E+05

7.20E-02	1.50E+02	1.77E+04	2.64E+05

5.18E-02	1.50E+02	2.43E+04	3.62E+05

3.73E-02	1.50E+02	3.34E+04	4.94E+05

2.68E-02	1.50E+02	4.57E+04	6.75E+05

1.00E+07	1.45E+02	9.04E+00	2.11E+00

7.20E+06	1.45E+02	9.45E+00	2.66E+00

5.18E+06	1.45E+02	9.94E+00	2.96E+00

3.73E+06	1.45E+02	1.05E+01	3.28E+00

2.68E+06	1.45E+02	1.12E+01	3.66E+00

1.93E+06	1.45E+02	1.20E+01	4.05E+00

1.39E+06	1.45E+02	1.29E+01	4.43E+00

1.00E+06	1.45E+02	1.39E+01	4.82E+00

7.20E+05	1.45E+02	1.50E+01	5.21E+00

5.18E+05	1.45E+02	1.62E+01	5.50E+00

3.73E+05	1.45E+02	1.75E+01	5.73E+00

2.68E+05	1.45E+02	1.88E+01	5.87E+00

1.93E+05	1.45E+02	2.02E+01	5.93E+00

1.39E+05	1.45E+02	2.15E+01	5.89E+00

1.00E+05	1.45E+02	2.28E+01	5.78E+00

7.20E+04	1.45E+02	2.41E+01	5.61E+00

5.18E+04	1.45E+02	2.52E+01	5.41E+00

3.73E+04	1.45E+02	2.63E+01	5.23E+00

2.68E+04	1.45E+02	2.72E+01	5.10E+00

1.93E+04	1.45E+02	2.81E+01	5.06E+00

1.39E+04	1.45E+02	2.89E+01	5.14E+00

1.00E+04	1.45E+02	2.96E+01	5.39E+00

7.20E+03	1.45E+02	3.03E+01	5.87E+00

5.18E+03	1.45E+02	3.10E+01	6.64E+00

3.73E+03	1.45E+02	3.17E+01	7.78E+00

2.68E+03	1.45E+02	3.24E+01	9.43E+00

1.93E+03	1.45E+02	3.32E+01	1.18E+01

1.39E+03	1.45E+02	3.41E+01	1.50E+01

1.00E+03	1.45E+02	3.50E+01	1.94E+01

7.20E+02	1.45E+02	3.61E+01	2.53E+01

5.18E+02	1.45E+02	3.74E+01	3.34E+01

3.73E+02	1.45E+02	3.88E+01	4.45E+01

2.68E+02	1.45E+02	4.03E+01	5.96E+01

1.93E+02	1.45E+02	4.20E+01	8.04E+01

1.39E+02	1.45E+02	4.38E+01	1.09E+02

1.00E+02	1.45E+02	4.55E+01	1.48E+02

7.20E+01	1.45E+02	4.77E+01	2.03E+02

5.18E+01	1.45E+02	5.01E+01	2.79E+02

3.73E+01	1.45E+02	5.35E+01	3.85E+02

2.68E+01	1.45E+02	5.83E+01	5.31E+02

1.93E+01	1.45E+02	6.54E+01	7.32E+02

1.39E+01	1.45E+02	7.63E+01	1.01E+03

1.00E+01	1.45E+02	9.29E+01	1.39E+03

7.20E+00	1.45E+02	1.18E+02	1.92E+03

5.18E+00	1.45E+02	1.54E+02	2.65E+03

3.73E+00	1.45E+02	2.06E+02	3.64E+03

2.68E+00	1.45E+02	2.79E+02	5.01E+03

1.93E+00	1.45E+02	3.82E+02	6.89E+03

1.39E+00	1.45E+02	5.28E+02	9.48E+03

1.00E+00	1.45E+02	7.34E+02	1.30E+04

7.20E-01	1.45E+02	1.03E+03	1.79E+04

5.18E-01	1.45E+02	1.43E+03	2.46E+04

3.73E-01	1.45E+02	2.00E+03	3.37E+04

2.68E-01	1.45E+02	2.78E+03	4.63E+04

1.93E-01	1.45E+02	3.87E+03	6.34E+04

1.39E-01	1.45E+02	5.38E+03	8.70E+04

1.00E-01	1.45E+02	7.51E+03	1.19E+05

7.20E-02	1.45E+02	1.04E+04	1.63E+05

5.18E-02	1.45E+02	1.44E+04	2.23E+05

3.73E-02	1.45E+02	1.98E+04	3.06E+05

2.68E-02	1.45E+02	2.71E+04	4.18E+05

1.00E+07	1.40E+02	8.28E+00	1.60E+00

7.20E+06	1.40E+02	8.60E+00	2.07E+00

5.18E+06	1.40E+02	8.98E+00	2.31E+00

3.73E+06	1.40E+02	9.44E+00	2.56E+00

2.68E+06	1.40E+02	9.95E+00	2.87E+00

1.93E+06	1.40E+02	1.05E+01	3.20E+00

1.39E+06	1.40E+02	1.12E+01	3.54E+00

1.00E+06	1.40E+02	1.20E+01	3.90E+00

7.20E+05	1.40E+02	1.29E+01	4.30E+00

5.18E+05	1.40E+02	1.38E+01	4.64E+00

3.73E+05	1.40E+02	1.49E+01	4.95E+00

2.68E+05	1.40E+02	1.60E+01	5.23E+00

1.93E+05	1.40E+02	1.72E+01	5.45E+00

1.39E+05	1.40E+02	1.85E+01	5.60E+00

1.00E+05	1.40E+02	1.97E+01	5.67E+00

7.20E+04	1.40E+02	2.10E+01	5.67E+00

5.18E+04	1.40E+02	2.23E+01	5.61E+00

3.73E+04	1.40E+02	2.35E+01	5.51E+00

2.68E+04	1.40E+02	2.46E+01	5.39E+00

1.93E+04	1.40E+02	2.56E+01	5.29E+00

1.39E+04	1.40E+02	2.66E+01	5.23E+00

1.00E+04	1.40E+02	2.75E+01	5.27E+00

7.20E+03	1.40E+02	2.83E+01	5.43E+00

5.18E+03	1.40E+02	2.91E+01	5.78E+00

3.73E+03	1.40E+02	2.99E+01	6.37E+00

2.68E+03	1.40E+02	3.06E+01	7.28E+00

1.93E+03	1.40E+02	3.14E+01	8.61E+00

1.39E+03	1.40E+02	3.22E+01	1.05E+01

1.00E+03	1.40E+02	3.31E+01	1.31E+01

7.20E+02	1.40E+02	3.40E+01	1.68E+01

5.18E+02	1.40E+02	3.51E+01	2.17E+01

3.73E+02	1.40E+02	3.63E+01	2.84E+01

2.68E+02	1.40E+02	3.77E+01	3.75E+01

1.93E+02	1.40E+02	3.93E+01	4.99E+01

1.39E+02	1.40E+02	4.10E+01	6.69E+01

1.00E+02	1.40E+02	4.27E+01	9.02E+01

7.20E+01	1.40E+02	4.46E+01	1.22E+02

5.18E+01	1.40E+02	4.65E+01	1.67E+02

3.73E+01	1.40E+02	4.88E+01	2.29E+02

2.68E+01	1.40E+02	5.14E+01	3.14E+02

1.93E+01	1.40E+02	5.50E+01	4.33E+02

1.39E+01	1.40E+02	6.02E+01	5.98E+02

1.00E+01	1.40E+02	6.80E+01	8.26E+02

7.20E+00	1.40E+02	8.00E+01	1.14E+03

5.18E+00	1.40E+02	9.75E+01	1.57E+03

3.73E+00	1.40E+02	1.24E+02	2.17E+03

2.68E+00	1.40E+02	1.63E+02	2.99E+03

1.93E+00	1.40E+02	2.19E+02	4.12E+03

1.39E+00	1.40E+02	2.99E+02	5.66E+03

1.00E+00	1.40E+02	4.12E+02	7.80E+03

7.20E-01	1.40E+02	5.72E+02	1.07E+04

5.18E-01	1.40E+02	7.94E+02	1.47E+04

3.73E-01	1.40E+02	1.11E+03	2.02E+04

2.68E-01	1.40E+02	1.56E+03	2.78E+04

1.93E-01	1.40E+02	2.18E+03	3.81E+04

1.39E-01	1.40E+02	3.03E+03	5.22E+04

1.00E-01	1.40E+02	4.23E+03	7.16E+04

7.20E-02	1.40E+02	5.86E+03	9.81E+04

5.18E-02	1.40E+02	8.14E+03	1.34E+05

3.73E-02	1.40E+02	1.12E+04	1.84E+05

2.68E-02	1.40E+02	1.55E+04	2.52E+05

1.00E+07	1.35E+02	7.66E+00	1.19E+00

7.20E+06	1.35E+02	7.91E+00	1.59E+00

5.18E+06	1.35E+02	8.20E+00	1.78E+00

3.73E+06	1.35E+02	8.55E+00	1.97E+00

2.68E+06	1.35E+02	8.93E+00	2.21E+00

1.93E+06	1.35E+02	9.38E+00	2.48E+00

1.39E+06	1.35E+02	9.91E+00	2.75E+00

1.00E+06	1.35E+02	1.05E+01	3.08E+00

7.20E+05	1.35E+02	1.11E+01	3.41E+00

5.18E+05	1.35E+02	1.19E+01	3.74E+00

3.73E+05	1.35E+02	1.27E+01	4.06E+00

2.68E+05	1.35E+02	1.36E+01	4.38E+00

1.93E+05	1.35E+02	1.46E+01	4.68E+00

1.39E+05	1.35E+02	1.56E+01	4.95E+00

1.00E+05	1.35E+02	1.68E+01	5.18E+00

7.20E+04	1.35E+02	1.79E+01	5.35E+00

5.18E+04	1.35E+02	1.91E+01	5.46E+00

3.73E+04	1.35E+02	2.04E+01	5.51E+00

2.68E+04	1.35E+02	2.16E+01	5.51E+00

1.93E+04	1.35E+02	2.27E+01	5.47E+00

1.39E+04	1.35E+02	2.39E+01	5.43E+00

1.00E+04	1.35E+02	2.49E+01	5.39E+00

7.20E+03	1.35E+02	2.59E+01	5.41E+00

5.18E+03	1.35E+02	2.68E+01	5.51E+00

3.73E+03	1.35E+02	2.77E+01	5.75E+00

2.68E+03	1.35E+02	2.86E+01	6.18E+00

1.93E+03	1.35E+02	2.94E+01	6.86E+00

1.39E+03	1.35E+02	3.02E+01	7.89E+00

1.00E+03	1.35E+02	3.10E+01	9.37E+00

7.20E+02	1.35E+02	3.19E+01	1.15E+01

5.18E+02	1.35E+02	3.29E+01	1.44E+01

3.73E+02	1.35E+02	3.39E+01	1.83E+01

2.68E+02	1.35E+02	3.51E+01	2.37E+01

1.93E+02	1.35E+02	3.65E+01	3.10E+01

1.39E+02	1.35E+02	3.80E+01	4.09E+01

1.00E+02	1.35E+02	3.96E+01	5.44E+01

7.20E+01	1.35E+02	4.15E+01	7.30E+01

5.18E+01	1.35E+02	4.33E+01	9.85E+01

3.73E+01	1.35E+02	4.52E+01	1.34E+02

2.68E+01	1.35E+02	4.73E+01	1.82E+02

1.93E+01	1.35E+02	4.97E+01	2.50E+02

1.39E+01	1.35E+02	5.25E+01	3.44E+02

1.00E+01	1.35E+02	5.63E+01	4.74E+02

7.20E+00	1.35E+02	6.16E+01	6.54E+02

5.18E+00	1.35E+02	6.95E+01	9.02E+02

3.73E+00	1.35E+02	8.21E+01	1.24E+03

2.68E+00	1.35E+02	1.01E+02	1.72E+03

1.93E+00	1.35E+02	1.28E+02	2.37E+03

1.39E+00	1.35E+02	1.68E+02	3.26E+03

1.00E+00	1.35E+02	2.27E+02	4.50E+03

7.20E-01	1.35E+02	3.10E+02	6.18E+03

5.18E-01	1.35E+02	4.26E+02	8.51E+03

3.73E-01	1.35E+02	5.96E+02	1.17E+04

2.68E-01	1.35E+02	8.33E+02	1.61E+04

1.93E-01	1.35E+02	1.17E+03	2.21E+04

1.39E-01	1.35E+02	1.63E+03	3.03E+04

1.00E-01	1.35E+02	2.27E+03	4.15E+04

7.20E-02	1.35E+02	3.18E+03	5.69E+04

5.18E-02	1.35E+02	4.44E+03	7.80E+04

3.73E-02	1.35E+02	6.15E+03	1.07E+05

2.68E-02	1.35E+02	8.51E+03	1.46E+05

1.00E+07	1.30E+02	7.13E+00	8.71E-01

7.20E+06	1.30E+02	7.34E+00	1.21E+00

5.18E+06	1.30E+02	7.55E+00	1.35E+00

3.73E+06	1.30E+02	7.82E+00	1.49E+00

2.68E+06	1.30E+02	8.11E+00	1.67E+00

1.93E+06	1.30E+02	8.45E+00	1.88E+00

1.39E+06	1.30E+02	8.83E+00	2.11E+00

1.00E+06	1.30E+02	9.26E+00	2.35E+00

7.20E+05	1.30E+02	9.73E+00	2.62E+00

5.18E+05	1.30E+02	1.03E+01	2.89E+00

3.73E+05	1.30E+02	1.09E+01	3.18E+00

2.68E+05	1.30E+02	1.16E+01	3.48E+00

1.93E+05	1.30E+02	1.23E+01	3.79E+00

1.39E+05	1.30E+02	1.32E+01	4.09E+00

1.00E+05	1.30E+02	1.41E+01	4.38E+00

7.20E+04	1.30E+02	1.51E+01	4.66E+00

5.18E+04	1.30E+02	1.61E+01	4.89E+00

3.73E+04	1.30E+02	1.72E+01	5.09E+00

2.68E+04	1.30E+02	1.84E+01	5.24E+00

1.93E+04	1.30E+02	1.95E+01	5.35E+00

1.39E+04	1.30E+02	2.07E+01	5.42E+00

1.00E+04	1.30E+02	2.18E+01	5.45E+00

7.20E+03	1.30E+02	2.30E+01	5.48E+00

5.18E+03	1.30E+02	2.40E+01	5.51E+00

3.73E+03	1.30E+02	2.51E+01	5.59E+00

2.68E+03	1.30E+02	2.61E+01	5.76E+00

1.93E+03	1.30E+02	2.70E+01	6.05E+00

1.39E+03	1.30E+02	2.79E+01	6.54E+00

1.00E+03	1.30E+02	2.88E+01	7.29E+00

7.20E+02	1.30E+02	2.96E+01	8.39E+00

5.18E+02	1.30E+02	3.05E+01	9.97E+00

3.73E+02	1.30E+02	3.15E+01	1.22E+01

2.68E+02	1.30E+02	3.26E+01	1.52E+01

1.93E+02	1.30E+02	3.37E+01	1.94E+01

1.39E+02	1.30E+02	3.50E+01	2.50E+01

1.00E+02	1.30E+02	3.64E+01	3.27E+01

7.20E+01	1.30E+02	3.81E+01	4.32E+01

5.18E+01	1.30E+02	3.98E+01	5.73E+01

3.73E+01	1.30E+02	4.17E+01	7.69E+01

2.68E+01	1.30E+02	4.37E+01	1.04E+02

1.93E+01	1.30E+02	4.56E+01	1.41E+02

1.39E+01	1.30E+02	4.79E+01	1.92E+02

1.00E+01	1.30E+02	5.03E+01	2.63E+02

7.20E+00	1.30E+02	5.32E+01	3.62E+02

5.18E+00	1.30E+02	5.70E+01	4.99E+02

3.73E+00	1.30E+02	6.24E+01	6.89E+02

2.68E+00	1.30E+02	7.00E+01	9.52E+02

1.93E+00	1.30E+02	8.29E+01	1.31E+03

1.39E+00	1.30E+02	1.01E+02	1.81E+03

1.00E+00	1.30E+02	1.29E+02	2.50E+03

7.20E-01	1.30E+02	1.69E+02	3.45E+03

5.18E-01	1.30E+02	2.27E+02	4.76E+03

3.73E-01	1.30E+02	3.10E+02	6.54E+03

2.68E-01	1.30E+02	4.29E+02	9.00E+03

1.93E-01	1.30E+02	6.00E+02	1.24E+04

1.39E-01	1.30E+02	8.41E+02	1.70E+04

1.00E-01	1.30E+02	1.18E+03	2.33E+04

7.20E-02	1.30E+02	1.65E+03	3.20E+04

5.18E-02	1.30E+02	2.30E+03	4.38E+04

3.73E-02	1.30E+02	3.19E+03	6.00E+04

2.68E-02	1.30E+02	4.43E+03	8.22E+04

1.00E+07	1.25E+02	6.70E+00	6.12E-01

7.20E+06	1.25E+02	6.86E+00	9.14E-01

5.18E+06	1.25E+02	7.03E+00	1.02E+00

3.73E+06	1.25E+02	7.24E+00	1.11E+00

2.68E+06	1.25E+02	7.45E+00	1.25E+00

1.93E+06	1.25E+02	7.70E+00	1.39E+00

1.39E+06	1.25E+02	7.98E+00	1.57E+00

1.00E+06	1.25E+02	8.29E+00	1.75E+00

7.20E+05	1.25E+02	8.63E+00	1.95E+00

5.18E+05	1.25E+02	9.03E+00	2.16E+00

3.73E+05	1.25E+02	9.47E+00	2.39E+00

2.68E+05	1.25E+02	9.97E+00	2.64E+00

1.93E+05	1.25E+02	1.05E+01	2.90E+00

1.39E+05	1.25E+02	1.11E+01	3.19E+00

1.00E+05	1.25E+02	1.18E+01	3.47E+00

7.20E+04	1.25E+02	1.26E+01	3.76E+00

5.18E+04	1.25E+02	1.34E+01	4.05E+00

3.73E+04	1.25E+02	1.43E+01	4.32E+00

2.68E+04	1.25E+02	1.53E+01	4.57E+00

1.93E+04	1.25E+02	1.63E+01	4.80E+00

1.39E+04	1.25E+02	1.74E+01	4.99E+00

1.00E+04	1.25E+02	1.85E+01	5.16E+00

7.20E+03	1.25E+02	1.96E+01	5.29E+00

5.18E+03	1.25E+02	2.07E+01	5.40E+00

3.73E+03	1.25E+02	2.18E+01	5.49E+00

2.68E+03	1.25E+02	2.29E+01	5.60E+00

1.93E+03	1.25E+02	2.40E+01	5.75E+00

1.39E+03	1.25E+02	2.50E+01	5.97E+00

1.00E+03	1.25E+02	2.60E+01	6.31E+00

7.20E+02	1.25E+02	2.70E+01	6.84E+00

5.18E+02	1.25E+02	2.79E+01	7.62E+00

3.73E+02	1.25E+02	2.89E+01	8.75E+00

2.68E+02	1.25E+02	2.99E+01	1.04E+01

1.93E+02	1.25E+02	3.09E+01	1.26E+01

1.39E+02	1.25E+02	3.20E+01	1.57E+01

1.00E+02	1.25E+02	3.33E+01	1.99E+01

7.20E+01	1.25E+02	3.46E+01	2.56E+01

5.18E+01	1.25E+02	3.62E+01	3.34E+01

3.73E+01	1.25E+02	3.79E+01	4.40E+01

2.68E+01	1.25E+02	3.97E+01	5.84E+01

1.93E+01	1.25E+02	4.17E+01	7.81E+01

1.39E+01	1.25E+02	4.37E+01	1.05E+02

1.00E+01	1.25E+02	4.58E+01	1.43E+02

7.20E+00	1.25E+02	4.80E+01	1.95E+02

5.18E+00	1.25E+02	5.06E+01	2.67E+02

3.73E+00	1.25E+02	5.35E+01	3.67E+02

2.68E+00	1.25E+02	5.73E+01	5.06E+02

1.93E+00	1.25E+02	6.24E+01	6.98E+02

1.39E+00	1.25E+02	6.94E+01	9.65E+02

1.00E+00	1.25E+02	8.15E+01	1.33E+03

7.20E-01	1.25E+02	9.83E+01	1.84E+03

5.18E-01	1.25E+02	1.24E+02	2.54E+03

3.73E-01	1.25E+02	1.62E+02	3.50E+03

2.68E-01	1.25E+02	2.18E+02	4.82E+03

1.93E-01	1.25E+02	3.00E+02	6.63E+03

1.39E-01	1.25E+02	4.14E+02	9.09E+03

1.00E-01	1.25E+02	5.77E+02	1.25E+04

7.20E-02	1.25E+02	8.07E+02	1.72E+04

5.18E-02	1.25E+02	1.12E+03	2.35E+04

3.73E-02	1.25E+02	1.57E+03	3.22E+04

2.68E-02	1.25E+02	2.18E+03	4.42E+04

1.00E+07	1.20E+02	6.34E+00	4.22E-01

7.20E+06	1.20E+02	6.47E+00	6.85E-01

5.18E+06	1.20E+02	6.59E+00	7.60E-01

3.73E+06	1.20E+02	6.75E+00	8.19E-01

2.68E+06	1.20E+02	6.91E+00	9.21E-01

1.93E+06	1.20E+02	7.09E+00	1.02E+00

1.39E+06	1.20E+02	7.30E+00	1.15E+00

1.00E+06	1.20E+02	7.53E+00	1.28E+00

7.20E+05	1.20E+02	7.77E+00	1.42E+00

5.18E+05	1.20E+02	8.05E+00	1.57E+00

3.73E+05	1.20E+02	8.37E+00	1.74E+00

2.68E+05	1.20E+02	8.72E+00	1.92E+00

1.93E+05	1.20E+02	9.11E+00	2.13E+00

1.39E+05	1.20E+02	9.55E+00	2.35E+00

1.00E+05	1.20E+02	1.00E+01	2.59E+00

7.20E+04	1.20E+02	1.06E+01	2.85E+00

5.18E+04	1.20E+02	1.12E+01	3.12E+00

3.73E+04	1.20E+02	1.19E+01	3.39E+00

2.68E+04	1.20E+02	1.26E+01	3.66E+00

1.93E+04	1.20E+02	1.34E+01	3.93E+00

1.39E+04	1.20E+02	1.43E+01	4.19E+00

1.00E+04	1.20E+02	1.52E+01	4.44E+00

7.20E+03	1.20E+02	1.62E+01	4.67E+00

5.18E+03	1.20E+02	1.72E+01	4.88E+00

3.73E+03	1.20E+02	1.83E+01	5.07E+00

2.68E+03	1.20E+02	1.93E+01	5.25E+00

1.93E+03	1.20E+02	2.04E+01	5.42E+00

1.39E+03	1.20E+02	2.15E+01	5.60E+00

1.00E+03	1.20E+02	2.26E+01	5.81E+00

7.20E+02	1.20E+02	2.37E+01	6.09E+00

5.18E+02	1.20E+02	2.47E+01	6.47E+00

3.73E+02	1.20E+02	2.58E+01	7.02E+00

2.68E+02	1.20E+02	2.68E+01	7.80E+00

1.93E+02	1.20E+02	2.78E+01	8.91E+00

1.39E+02	1.20E+02	2.89E+01	1.05E+01

1.00E+02	1.20E+02	3.00E+01	1.26E+01

7.20E+01	1.20E+02	3.11E+01	1.56E+01

5.18E+01	1.20E+02	3.25E+01	1.97E+01

3.73E+01	1.20E+02	3.39E+01	2.52E+01

2.68E+01	1.20E+02	3.54E+01	3.27E+01

1.93E+01	1.20E+02	3.72E+01	4.28E+01

1.39E+01	1.20E+02	3.90E+01	5.66E+01

1.00E+01	1.20E+02	4.11E+01	7.57E+01

7.20E+00	1.20E+02	4.32E+01	1.02E+02

5.18E+00	1.20E+02	4.53E+01	1.38E+02

3.73E+00	1.20E+02	4.76E+01	1.88E+02

2.68E+00	1.20E+02	5.02E+01	2.57E+02

1.93E+00	1.20E+02	5.30E+01	3.53E+02

1.39E+00	1.20E+02	5.66E+01	4.86E+02

1.00E+00	1.20E+02	6.12E+01	6.71E+02

7.20E-01	1.20E+02	6.77E+01	9.25E+02

5.18E-01	1.20E+02	7.76E+01	1.28E+03

3.73E-01	1.20E+02	9.28E+01	1.76E+03

2.68E-01	1.20E+02	1.15E+02	2.43E+03

1.93E-01	1.20E+02	1.49E+02	3.35E+03

1.39E-01	1.20E+02	1.98E+02	4.62E+03

1.00E-01	1.20E+02	2.70E+02	6.35E+03

7.20E-02	1.20E+02	3.72E+02	8.72E+03

5.18E-02	1.20E+02	5.18E+02	1.20E+04

3.73E-02	1.20E+02	7.27E+02	1.64E+04

2.68E-02	1.20E+02	1.01E+03	2.26E+04

1.00E+07	1.15E+02	6.02E+00	2.66E-01

7.20E+06	1.15E+02	6.13E+00	5.08E-01

5.18E+06	1.15E+02	6.23E+00	5.62E-01

3.73E+06	1.15E+02	6.35E+00	5.96E-01

2.68E+06	1.15E+02	6.46E+00	6.71E-01

1.93E+06	1.15E+02	6.60E+00	7.39E-01

1.39E+06	1.15E+02	6.75E+00	8.28E-01

1.00E+06	1.15E+02	6.91E+00	9.16E-01

7.20E+05	1.15E+02	7.08E+00	1.02E+00

5.18E+05	1.15E+02	7.28E+00	1.12E+00

3.73E+05	1.15E+02	7.51E+00	1.23E+00

2.68E+05	1.15E+02	7.75E+00	1.36E+00

1.93E+05	1.15E+02	8.02E+00	1.50E+00

1.39E+05	1.15E+02	8.32E+00	1.66E+00

1.00E+05	1.15E+02	8.66E+00	1.84E+00

7.20E+04	1.15E+02	9.04E+00	2.03E+00

5.18E+04	1.15E+02	9.47E+00	2.25E+00

3.73E+04	1.15E+02	9.94E+00	2.47E+00

2.68E+04	1.15E+02	1.05E+01	2.71E+00

1.93E+04	1.15E+02	1.10E+01	2.96E+00

1.39E+04	1.15E+02	1.17E+01	3.22E+00

1.00E+04	1.15E+02	1.24E+01	3.48E+00

7.20E+03	1.15E+02	1.31E+01	3.74E+00

5.18E+03	1.15E+02	1.39E+01	3.99E+00

3.73E+03	1.15E+02	1.48E+01	4.25E+00

2.68E+03	1.15E+02	1.57E+01	4.49E+00

1.93E+03	1.15E+02	1.67E+01	4.73E+00

1.39E+03	1.15E+02	1.77E+01	4.96E+00

1.00E+03	1.15E+02	1.87E+01	5.19E+00

7.20E+02	1.15E+02	1.98E+01	5.44E+00

5.18E+02	1.15E+02	2.09E+01	5.71E+00

3.73E+02	1.15E+02	2.19E+01	6.04E+00

2.68E+02	1.15E+02	2.30E+01	6.46E+00

1.93E+02	1.15E+02	2.41E+01	7.01E+00

1.39E+02	1.15E+02	2.52E+01	7.77E+00

1.00E+02	1.15E+02	2.63E+01	8.81E+00

7.20E+01	1.15E+02	2.74E+01	1.03E+01

5.18E+01	1.15E+02	2.86E+01	1.22E+01

3.73E+01	1.15E+02	2.98E+01	1.50E+01

2.68E+01	1.15E+02	3.12E+01	1.87E+01

1.93E+01	1.15E+02	3.26E+01	2.37E+01

1.39E+01	1.15E+02	3.42E+01	3.05E+01

1.00E+01	1.15E+02	3.60E+01	3.98E+01

7.20E+00	1.15E+02	3.78E+01	5.24E+01

5.18E+00	1.15E+02	3.99E+01	6.97E+01

3.73E+00	1.15E+02	4.20E+01	9.35E+01

2.68E+00	1.15E+02	4.42E+01	1.26E+02

1.93E+00	1.15E+02	4.66E+01	1.71E+02

1.39E+00	1.15E+02	4.91E+01	2.34E+02

1.00E+00	1.15E+02	5.17E+01	3.21E+02

7.20E-01	1.15E+02	5.50E+01	4.41E+02

5.18E-01	1.15E+02	5.89E+01	6.08E+02

3.73E-01	1.15E+02	6.46E+01	8.38E+02

2.68E-01	1.15E+02	7.21E+01	1.16E+03

1.93E-01	1.15E+02	8.47E+01	1.59E+03

1.39E-01	1.15E+02	1.03E+02	2.20E+03

1.00E-01	1.15E+02	1.29E+02	3.03E+03

7.20E-02	1.15E+02	1.71E+02	4.17E+03

5.18E-02	1.15E+02	2.28E+02	5.72E+03

3.73E-02	1.15E+02	3.15E+02	7.87E+03

2.68E-02	1.15E+02	4.33E+02	1.08E+04

1.00E+07	1.10E+02	5.76E+00	1.57E-01

7.20E+06	1.10E+02	5.85E+00	3.77E-01

5.18E+06	1.10E+02	5.92E+00	4.16E-01

3.73E+06	1.10E+02	6.01E+00	4.34E-01

2.68E+06	1.10E+02	6.10E+00	4.89E-01

1.93E+06	1.10E+02	6.20E+00	5.33E-01

1.39E+06	1.10E+02	6.31E+00	5.95E-01

1.00E+06	1.10E+02	6.43E+00	6.52E-01

7.20E+05	1.10E+02	6.55E+00	7.19E-01

5.18E+05	1.10E+02	6.69E+00	7.82E-01

3.73E+05	1.10E+02	6.84E+00	8.53E-01

2.68E+05	1.10E+02	7.01E+00	9.36E-01

1.93E+05	1.10E+02	7.19E+00	1.03E+00

1.39E+05	1.10E+02	7.40E+00	1.14E+00

1.00E+05	1.10E+02	7.63E+00	1.26E+00

7.20E+04	1.10E+02	7.88E+00	1.39E+00

5.18E+04	1.10E+02	8.16E+00	1.54E+00

3.73E+04	1.10E+02	8.48E+00	1.71E+00

2.68E+04	1.10E+02	8.83E+00	1.88E+00

1.93E+04	1.10E+02	9.22E+00	2.07E+00

1.39E+04	1.10E+02	9.66E+00	2.28E+00

1.00E+04	1.10E+02	1.01E+01	2.50E+00

7.20E+03	1.10E+02	1.07E+01	2.73E+00

5.18E+03	1.10E+02	1.12E+01	2.97E+00

3.73E+03	1.10E+02	1.19E+01	3.21E+00

2.68E+03	1.10E+02	1.26E+01	3.47E+00

1.93E+03	1.10E+02	1.33E+01	3.72E+00

1.39E+03	1.10E+02	1.41E+01	3.98E+00

1.00E+03	1.10E+02	1.50E+01	4.24E+00

7.20E+02	1.10E+02	1.59E+01	4.51E+00

5.18E+02	1.10E+02	1.68E+01	4.78E+00

3.73E+02	1.10E+02	1.78E+01	5.07E+00

2.68E+02	1.10E+02	1.88E+01	5.39E+00

1.93E+02	1.10E+02	1.98E+01	5.76E+00

1.39E+02	1.10E+02	2.09E+01	6.20E+00

1.00E+02	1.10E+02	2.20E+01	6.76E+00

7.20E+01	1.10E+02	2.31E+01	7.48E+00

5.18E+01	1.10E+02	2.42E+01	8.43E+00

3.73E+01	1.10E+02	2.54E+01	9.72E+00

2.68E+01	1.10E+02	2.66E+01	1.15E+01

1.93E+01	1.10E+02	2.78E+01	1.38E+01

1.39E+01	1.10E+02	2.92E+01	1.70E+01

1.00E+01	1.10E+02	3.07E+01	2.13E+01

7.20E+00	1.10E+02	3.23E+01	2.72E+01

5.18E+00	1.10E+02	3.40E+01	3.51E+01

3.73E+00	1.10E+02	3.59E+01	4.60E+01

2.68E+00	1.10E+02	3.79E+01	6.07E+01

1.93E+00	1.10E+02	4.01E+01	8.09E+01

1.39E+00	1.10E+02	4.23E+01	1.09E+02

1.00E+00	1.10E+02	4.46E+01	1.47E+02

7.20E-01	1.10E+02	4.70E+01	2.00E+02

5.18E-01	1.10E+02	4.98E+01	2.74E+02

3.73E-01	1.10E+02	5.26E+01	3.75E+02

2.68E-01	1.10E+02	5.61E+01	5.15E+02

1.93E-01	1.10E+02	6.06E+01	7.09E+02

1.39E-01	1.10E+02	6.64E+01	9.75E+02

1.00E-01	1.10E+02	7.49E+01	1.34E+03

7.20E-02	1.10E+02	8.78E+01	1.85E+03

5.18E-02	1.10E+02	1.07E+02	2.55E+03

3.73E-02	1.10E+02	1.38E+02	3.51E+03

2.68E-02	1.10E+02	1.80E+02	4.84E+03

1.00E+07	1.05E+02	5.54E+00	6.14E-02

7.20E+06	1.05E+02	5.62E+00	2.72E-01

5.18E+06	1.05E+02	5.67E+00	3.01E-01

3.73E+06	1.05E+02	5.74E+00	3.08E-01

2.68E+06	1.05E+02	5.80E+00	3.50E-01

1.93E+06	1.05E+02	5.87E+00	3.79E-01

1.39E+06	1.05E+02	5.95E+00	4.23E-01

1.00E+06	1.05E+02	6.04E+00	4.61E-01

7.20E+05	1.05E+02	6.12E+00	5.06E-01

5.18E+05	1.05E+02	6.22E+00	5.43E-01

3.73E+05	1.05E+02	6.33E+00	5.86E-01

2.68E+05	1.05E+02	6.44E+00	6.36E-01

1.93E+05	1.05E+02	6.57E+00	6.94E-01

1.39E+05	1.05E+02	6.70E+00	7.61E-01

1.00E+05	1.05E+02	6.85E+00	8.37E-01

7.20E+04	1.05E+02	7.02E+00	9.23E-01

5.18E+04	1.05E+02	7.21E+00	1.02E+00

3.73E+04	1.05E+02	7.41E+00	1.13E+00

2.68E+04	1.05E+02	7.64E+00	1.25E+00

1.93E+04	1.05E+02	7.90E+00	1.38E+00

1.39E+04	1.05E+02	8.18E+00	1.52E+00

1.00E+04	1.05E+02	8.49E+00	1.68E+00

7.20E+03	1.05E+02	8.84E+00	1.85E+00

5.18E+03	1.05E+02	9.22E+00	2.03E+00

3.73E+03	1.05E+02	9.65E+00	2.23E+00

2.68E+03	1.05E+02	1.01E+01	2.44E+00

1.93E+03	1.05E+02	1.06E+01	2.65E+00

1.39E+03	1.05E+02	1.12E+01	2.88E+00

1.00E+03	1.05E+02	1.18E+01	3.12E+00

7.20E+02	1.05E+02	1.25E+01	3.37E+00

5.18E+02	1.05E+02	1.32E+01	3.63E+00

3.73E+02	1.05E+02	1.39E+01	3.90E+00

2.68E+02	1.05E+02	1.47E+01	4.18E+00

1.93E+02	1.05E+02	1.56E+01	4.49E+00

1.39E+02	1.05E+02	1.65E+01	4.82E+00

1.00E+02	1.05E+02	1.74E+01	5.20E+00

7.20E+01	1.05E+02	1.84E+01	5.65E+00

5.18E+01	1.05E+02	1.94E+01	6.19E+00

3.73E+01	1.05E+02	2.05E+01	6.86E+00

2.68E+01	1.05E+02	2.16E+01	7.71E+00

1.93E+01	1.05E+02	2.27E+01	8.82E+00

1.39E+01	1.05E+02	2.40E+01	1.03E+01

1.00E+01	1.05E+02	2.52E+01	1.22E+01

7.20E+00	1.05E+02	2.66E+01	1.48E+01

5.18E+00	1.05E+02	2.80E+01	1.83E+01

3.73E+00	1.05E+02	2.96E+01	2.30E+01

2.68E+00	1.05E+02	3.13E+01	2.95E+01

1.93E+00	1.05E+02	3.31E+01	3.81E+01

1.39E+00	1.05E+02	3.51E+01	4.98E+01

1.00E+00	1.05E+02	3.71E+01	6.59E+01

7.20E-01	1.05E+02	3.94E+01	8.80E+01

5.18E-01	1.05E+02	4.17E+01	1.18E+02

3.73E-01	1.05E+02	4.41E+01	1.61E+02

2.68E-01	1.05E+02	4.66E+01	2.18E+02

1.93E-01	1.05E+02	4.94E+01	2.97E+02

1.39E-01	1.05E+02	5.25E+01	4.07E+02

1.00E-01	1.05E+02	5.59E+01	5.57E+02

7.20E-02	1.05E+02	6.05E+01	7.65E+02

5.18E-02	1.05E+02	6.64E+01	1.05E+03

3.73E-02	1.05E+02	7.52E+01	1.45E+03

2.68E-02	1.05E+02	8.75E+01	2.00E+03

1.00E+07	1.00E+02	5.35E+00	-6.83E-03

7.20E+06	1.00E+02	5.42E+00	1.97E-01

5.18E+06	1.00E+02	5.45E+00	2.19E-01

3.73E+06	1.00E+02	5.51E+00	2.18E-01

2.68E+06	1.00E+02	5.55E+00	2.51E-01

1.93E+06	1.00E+02	5.61E+00	2.71E-01

1.39E+06	1.00E+02	5.67E+00	3.02E-01

1.00E+06	1.00E+02	5.73E+00	3.28E-01

7.20E+05	1.00E+02	5.79E+00	3.56E-01

5.18E+05	1.00E+02	5.86E+00	3.77E-01

3.73E+05	1.00E+02	5.93E+00	4.01E-01

2.68E+05	1.00E+02	6.01E+00	4.29E-01

1.93E+05	1.00E+02	6.09E+00	4.62E-01

1.39E+05	1.00E+02	6.18E+00	5.01E-01

1.00E+05	1.00E+02	6.28E+00	5.47E-01

7.20E+04	1.00E+02	6.39E+00	5.99E-01

5.18E+04	1.00E+02	6.51E+00	6.58E-01

3.73E+04	1.00E+02	6.64E+00	7.25E-01

2.68E+04	1.00E+02	6.79E+00	7.99E-01

1.93E+04	1.00E+02	6.95E+00	8.81E-01

1.39E+04	1.00E+02	7.13E+00	9.71E-01

1.00E+04	1.00E+02	7.32E+00	1.07E+00

7.20E+03	1.00E+02	7.54E+00	1.18E+00

5.18E+03	1.00E+02	7.78E+00	1.30E+00

3.73E+03	1.00E+02	8.05E+00	1.44E+00

2.68E+03	1.00E+02	8.35E+00	1.58E+00

1.93E+03	1.00E+02	8.67E+00	1.74E+00

1.39E+03	1.00E+02	9.03E+00	1.91E+00

1.00E+03	1.00E+02	9.43E+00	2.09E+00

7.20E+02	1.00E+02	9.86E+00	2.28E+00

5.18E+02	1.00E+02	1.03E+01	2.49E+00

3.73E+02	1.00E+02	1.09E+01	2.70E+00

2.68E+02	1.00E+02	1.14E+01	2.94E+00

1.93E+02	1.00E+02	1.20E+01	3.18E+00

1.39E+02	1.00E+02	1.27E+01	3.45E+00

1.00E+02	1.00E+02	1.34E+01	3.73E+00

7.20E+01	1.00E+02	1.41E+01	4.05E+00

5.18E+01	1.00E+02	1.49E+01	4.41E+00

3.73E+01	1.00E+02	1.58E+01	4.82E+00

2.68E+01	1.00E+02	1.67E+01	5.31E+00

1.93E+01	1.00E+02	1.76E+01	5.90E+00

1.39E+01	1.00E+02	1.86E+01	6.63E+00

1.00E+01	1.00E+02	1.96E+01	7.55E+00

7.20E+00	1.00E+02	2.08E+01	8.73E+00

5.18E+00	1.00E+02	2.19E+01	1.03E+01

3.73E+00	1.00E+02	2.32E+01	1.23E+01

2.68E+00	1.00E+02	2.46E+01	1.49E+01

1.93E+00	1.00E+02	2.60E+01	1.85E+01

1.39E+00	1.00E+02	2.77E+01	2.34E+01

1.00E+00	1.00E+02	2.94E+01	2.98E+01

7.20E-01	1.00E+02	3.12E+01	3.85E+01

5.18E-01	1.00E+02	3.32E+01	5.04E+01

3.73E-01	1.00E+02	3.53E+01	6.64E+01

2.68E-01	1.00E+02	3.75E+01	8.83E+01

1.93E-01	1.00E+02	3.99E+01	1.19E+02

1.39E-01	1.00E+02	4.23E+01	1.60E+02

1.00E-01	1.00E+02	4.49E+01	2.17E+02

7.20E-02	1.00E+02	4.76E+01	2.95E+02

5.18E-02	1.00E+02	5.07E+01	4.03E+02

3.73E-02	1.00E+02	5.42E+01	5.53E+02

2.68E-02	1.00E+02	5.86E+01	7.62E+02

1.00E+07	9.50E+01	5.14E+00	-1.79E-02

7.20E+06	9.50E+01	5.24E+00	1.98E-01

5.18E+06	9.50E+01	5.28E+00	1.89E-01

3.73E+06	9.50E+01	5.32E+00	1.64E-01

2.68E+06	9.50E+01	5.35E+00	1.86E-01

1.93E+06	9.50E+01	5.39E+00	1.95E-01

1.39E+06	9.50E+01	5.43E+00	2.18E-01

1.00E+06	9.50E+01	5.48E+00	2.34E-01

7.20E+05	9.50E+01	5.52E+00	2.53E-01

5.18E+05	9.50E+01	5.57E+00	2.63E-01

3.73E+05	9.50E+01	5.62E+00	2.75E-01

2.68E+05	9.50E+01	5.67E+00	2.90E-01

1.93E+05	9.50E+01	5.73E+00	3.07E-01

1.39E+05	9.50E+01	5.79E+00	3.28E-01

1.00E+05	9.50E+01	5.85E+00	3.54E-01

7.20E+04	9.50E+01	5.92E+00	3.84E-01

5.18E+04	9.50E+01	6.00E+00	4.18E-01

3.73E+04	9.50E+01	6.09E+00	4.57E-01

2.68E+04	9.50E+01	6.18E+00	5.00E-01

1.93E+04	9.50E+01	6.28E+00	5.48E-01

1.39E+04	9.50E+01	6.39E+00	6.01E-01

1.00E+04	9.50E+01	6.51E+00	6.60E-01

7.20E+03	9.50E+01	6.64E+00	7.26E-01

5.18E+03	9.50E+01	6.79E+00	7.99E-01

3.73E+03	9.50E+01	6.95E+00	8.79E-01

2.68E+03	9.50E+01	7.13E+00	9.68E-01

1.93E+03	9.50E+01	7.32E+00	1.07E+00

1.39E+03	9.50E+01	7.54E+00	1.17E+00

1.00E+03	9.50E+01	7.78E+00	1.29E+00

7.20E+02	9.50E+01	8.05E+00	1.42E+00

5.18E+02	9.50E+01	8.34E+00	1.56E+00

3.73E+02	9.50E+01	8.66E+00	1.71E+00

2.68E+02	9.50E+01	9.01E+00	1.87E+00

1.93E+02	9.50E+01	9.40E+00	2.05E+00

1.39E+02	9.50E+01	9.82E+00	2.24E+00

1.00E+02	9.50E+01	1.03E+01	2.44E+00

7.20E+01	9.50E+01	1.08E+01	2.67E+00

5.18E+01	9.50E+01	1.13E+01	2.91E+00

3.73E+01	9.50E+01	1.19E+01	3.18E+00

2.68E+01	9.50E+01	1.25E+01	3.48E+00

1.93E+01	9.50E+01	1.32E+01	3.83E+00

1.39E+01	9.50E+01	1.39E+01	4.23E+00

1.00E+01	9.50E+01	1.47E+01	4.71E+00

7.20E+00	9.50E+01	1.55E+01	5.29E+00

5.18E+00	9.50E+01	1.64E+01	6.01E+00

3.73E+00	9.50E+01	1.73E+01	6.91E+00

2.68E+00	9.50E+01	1.83E+01	8.07E+00

1.93E+00	9.50E+01	1.94E+01	9.55E+00

1.39E+00	9.50E+01	2.06E+01	1.15E+01

1.00E+00	9.50E+01	2.19E+01	1.40E+01

7.20E-01	9.50E+01	2.33E+01	1.73E+01

5.18E-01	9.50E+01	2.49E+01	2.18E+01

3.73E-01	9.50E+01	2.65E+01	2.77E+01

2.68E-01	9.50E+01	2.83E+01	3.56E+01

1.93E-01	9.50E+01	3.02E+01	4.63E+01

1.39E-01	9.50E+01	3.22E+01	6.10E+01

1.00E-01	9.50E+01	3.44E+01	8.08E+01

7.20E-02	9.50E+01	3.67E+01	1.08E+02

5.18E-02	9.50E+01	3.90E+01	1.45E+02

3.73E-02	9.50E+01	4.16E+01	1.97E+02

2.68E-02	9.50E+01	4.43E+01	2.69E+02

1.00E+07	9.00E+01	5.08E+00	2.57E-03

7.20E+06	9.00E+01	5.12E+00	1.43E-01

5.18E+06	9.00E+01	5.13E+00	1.40E-01

3.73E+06	9.00E+01	5.16E+00	1.21E-01

2.68E+06	9.00E+01	5.18E+00	1.39E-01

1.93E+06	9.00E+01	5.21E+00	1.44E-01

1.39E+06	9.00E+01	5.24E+00	1.61E-01

1.00E+06	9.00E+01	5.28E+00	1.71E-01

7.20E+05	9.00E+01	5.31E+00	1.82E-01

5.18E+05	9.00E+01	5.34E+00	1.85E-01

3.73E+05	9.00E+01	5.38E+00	1.91E-01

2.68E+05	9.00E+01	5.41E+00	1.97E-01

1.93E+05	9.00E+01	5.45E+00	2.05E-01

1.39E+05	9.00E+01	5.49E+00	2.16E-01

1.00E+05	9.00E+01	5.53E+00	2.29E-01

7.20E+04	9.00E+01	5.58E+00	2.45E-01

5.18E+04	9.00E+01	5.63E+00	2.64E-01

3.73E+04	9.00E+01	5.68E+00	2.85E-01

2.68E+04	9.00E+01	5.74E+00	3.10E-01

1.93E+04	9.00E+01	5.80E+00	3.37E-01

1.39E+04	9.00E+01	5.87E+00	3.66E-01

1.00E+04	9.00E+01	5.94E+00	3.99E-01

7.20E+03	9.00E+01	6.02E+00	4.35E-01

5.18E+03	9.00E+01	6.11E+00	4.75E-01

3.73E+03	9.00E+01	6.21E+00	5.20E-01

2.68E+03	9.00E+01	6.31E+00	5.69E-01

1.93E+03	9.00E+01	6.43E+00	6.24E-01

1.39E+03	9.00E+01	6.55E+00	6.85E-01

1.00E+03	9.00E+01	6.69E+00	7.52E-01

7.20E+02	9.00E+01	6.84E+00	8.26E-01

5.18E+02	9.00E+01	7.01E+00	9.07E-01

3.73E+02	9.00E+01	7.19E+00	9.96E-01

2.68E+02	9.00E+01	7.39E+00	1.09E+00

1.93E+02	9.00E+01	7.62E+00	1.20E+00

1.39E+02	9.00E+01	7.86E+00	1.32E+00

1.00E+02	9.00E+01	8.13E+00	1.45E+00

7.20E+01	9.00E+01	8.43E+00	1.59E+00

5.18E+01	9.00E+01	8.75E+00	1.75E+00

3.73E+01	9.00E+01	9.11E+00	1.92E+00

2.68E+01	9.00E+01	9.50E+00	2.11E+00

1.93E+01	9.00E+01	9.92E+00	2.31E+00

1.39E+01	9.00E+01	1.04E+01	2.55E+00

1.00E+01	9.00E+01	1.09E+01	2.81E+00

7.20E+00	9.00E+01	1.14E+01	3.12E+00

5.18E+00	9.00E+01	1.20E+01	3.48E+00

3.73E+00	9.00E+01	1.26E+01	3.89E+00

2.68E+00	9.00E+01	1.32E+01	4.41E+00

1.93E+00	9.00E+01	1.40E+01	5.04E+00

1.39E+00	9.00E+01	1.48E+01	5.83E+00

1.00E+00	9.00E+01	1.56E+01	6.82E+00

7.20E-01	9.00E+01	1.65E+01	8.09E+00

5.18E-01	9.00E+01	1.76E+01	9.75E+00

3.73E-01	9.00E+01	1.87E+01	1.19E+01

2.68E-01	9.00E+01	2.00E+01	1.47E+01

1.93E-01	9.00E+01	2.13E+01	1.83E+01

1.39E-01	9.00E+01	2.28E+01	2.32E+01

1.00E-01	9.00E+01	2.43E+01	2.97E+01

7.20E-02	9.00E+01	2.60E+01	3.83E+01

5.18E-02	9.00E+01	2.79E+01	5.01E+01

3.73E-02	9.00E+01	2.99E+01	6.64E+01

2.68E-02	9.00E+01	3.21E+01	8.89E+01

1.00E+07	8.50E+01	4.95E+00	-8.36E-02

7.20E+06	8.50E+01	4.99E+00	7.68E-02

5.18E+06	8.50E+01	5.00E+00	8.66E-02

3.73E+06	8.50E+01	5.03E+00	7.63E-02

2.68E+06	8.50E+01	5.04E+00	9.63E-02

1.93E+06	8.50E+01	5.06E+00	1.04E-01

1.39E+06	8.50E+01	5.09E+00	1.18E-01

1.00E+06	8.50E+01	5.11E+00	1.26E-01

7.20E+05	8.50E+01	5.13E+00	1.33E-01

5.18E+05	8.50E+01	5.16E+00	1.33E-01

3.73E+05	8.50E+01	5.19E+00	1.35E-01

2.68E+05	8.50E+01	5.21E+00	1.37E-01

1.93E+05	8.50E+01	5.24E+00	1.39E-01

1.39E+05	8.50E+01	5.26E+00	1.43E-01

1.00E+05	8.50E+01	5.29E+00	1.49E-01

7.20E+04	8.50E+01	5.32E+00	1.57E-01

5.18E+04	8.50E+01	5.35E+00	1.67E-01

3.73E+04	8.50E+01	5.39E+00	1.79E-01

2.68E+04	8.50E+01	5.42E+00	1.92E-01

1.93E+04	8.50E+01	5.46E+00	2.07E-01

1.39E+04	8.50E+01	5.50E+00	2.23E-01

1.00E+04	8.50E+01	5.55E+00	2.40E-01

7.20E+03	8.50E+01	5.60E+00	2.60E-01

5.18E+03	8.50E+01	5.65E+00	2.81E-01

3.73E+03	8.50E+01	5.71E+00	3.04E-01

2.68E+03	8.50E+01	5.77E+00	3.30E-01

1.93E+03	8.50E+01	5.83E+00	3.58E-01

1.39E+03	8.50E+01	5.91E+00	3.90E-01

1.00E+03	8.50E+01	5.99E+00	4.25E-01

7.20E+02	8.50E+01	6.07E+00	4.63E-01

5.18E+02	8.50E+01	6.16E+00	5.05E-01

3.73E+02	8.50E+01	6.27E+00	5.53E-01

2.68E+02	8.50E+01	6.38E+00	6.05E-01

1.93E+02	8.50E+01	6.50E+00	6.63E-01

1.39E+02	8.50E+01	6.63E+00	7.27E-01

1.00E+02	8.50E+01	6.78E+00	7.98E-01

7.20E+01	8.50E+01	6.94E+00	8.77E-01

5.18E+01	8.50E+01	7.12E+00	9.64E-01

3.73E+01	8.50E+01	7.31E+00	1.06E+00

2.68E+01	8.50E+01	7.53E+00	1.17E+00
