Repository: sjh4123/autowork_default

File: dielectric_all/NIST/batch_1/PMMA_05212015.TXT (part 2 of 3)
pmma-05212015, 21.5.2015, 16:46
Fixed value(s) :  AC Volt  [Vrms]=1.000
 Freq.[Hz]	 Temp.[°C]	 Eps'   	 Eps''  
 3.7276e+01	 1.0500e+02	 3.4687e+00	 1.7734e-01
 2.6827e+01	 1.0500e+02	 3.4909e+00	 1.9537e-01
 1.9307e+01	 1.0500e+02	 3.5117e+00	 2.2354e-01
 1.3895e+01	 1.0500e+02	 3.5314e+00	 2.6555e-01
 1.0000e+01	 1.0500e+02	 3.5501e+00	 3.2642e-01
 7.1969e+00	 1.0500e+02	 3.5676e+00	 4.1332e-01
 5.1795e+00	 1.0500e+02	 3.5844e+00	 5.3686e-01
 3.7276e+00	 1.0500e+02	 3.6001e+00	 7.1020e-01
 2.6827e+00	 1.0500e+02	 3.6154e+00	 9.5306e-01
 1.9307e+00	 1.0500e+02	 3.6309e+00	 1.2929e+00
 1.3895e+00	 1.0500e+02	 3.6476e+00	 1.7650e+00
 1.0000e+00	 1.0500e+02	 3.6666e+00	 2.4242e+00
 7.1969e-01	 1.0500e+02	 3.6892e+00	 3.3344e+00
 5.1795e-01	 1.0500e+02	 3.7268e+00	 4.6056e+00
 3.7276e-01	 1.0500e+02	 3.7879e+00	 6.3632e+00
 2.6827e-01	 1.0500e+02	 3.8858e+00	 8.7847e+00
 1.9307e-01	 1.0500e+02	 4.0508e+00	 1.2094e+01
 1.3895e-01	 1.0500e+02	 4.3422e+00	 1.6666e+01
 1.0000e-01	 1.0500e+02	 4.8517e+00	 2.2924e+01
 7.1969e-02	 1.0500e+02	 5.7327e+00	 3.1411e+01
 5.1795e-02	 1.0500e+02	 7.2868e+00	 4.2980e+01
 3.7276e-02	 1.0500e+02	 9.9634e+00	 5.8542e+01
 2.6827e-02	 1.0500e+02	 1.4535e+01	 7.9524e+01
 1.0000e+07	 1.0000e+02	 1.9488e+00	 4.3764e-03
 7.1969e+06	 1.0000e+02	 1.9531e+00	 5.4824e-02
 5.1795e+06	 1.0000e+02	 1.9472e+00	 6.0364e-02
 3.7276e+06	 1.0000e+02	 1.9560e+00	 6.3090e-02
 2.6827e+06	 1.0000e+02	 1.9629e+00	 7.5124e-02
 1.9307e+06	 1.0000e+02	 1.9769e+00	 8.5456e-02
 1.3895e+06	 1.0000e+02	 1.9956e+00	 9.5327e-02
 1.0000e+06	 1.0000e+02	 2.0146e+00	 1.1142e-01
 7.1969e+05	 1.0000e+02	 2.0350e+00	 1.2429e-01
 5.1795e+05	 1.0000e+02	 2.0599e+00	 1.3619e-01
 3.7276e+05	 1.0000e+02	 2.0880e+00	 1.4898e-01
 2.6827e+05	 1.0000e+02	 2.1192e+00	 1.6262e-01
 1.9307e+05	 1.0000e+02	 2.1543e+00	 1.7684e-01
 1.3895e+05	 1.0000e+02	 2.1920e+00	 1.9164e-01
 1.0000e+05	 1.0000e+02	 2.2335e+00	 2.0662e-01
 7.1969e+04	 1.0000e+02	 2.2791e+00	 2.2156e-01
 5.1795e+04	 1.0000e+02	 2.3279e+00	 2.3592e-01
 3.7276e+04	 1.0000e+02	 2.3806e+00	 2.4929e-01
 2.6827e+04	 1.0000e+02	 2.4369e+00	 2.6110e-01
 1.9307e+04	 1.0000e+02	 2.4963e+00	 2.7065e-01
 1.3895e+04	 1.0000e+02	 2.5581e+00	 2.7746e-01
 1.0000e+04	 1.0000e+02	 2.6211e+00	 2.8112e-01
 7.1969e+03	 1.0000e+02	 2.6846e+00	 2.8153e-01
 5.1795e+03	 1.0000e+02	 2.7478e+00	 2.7877e-01
 3.7276e+03	 1.0000e+02	 2.8093e+00	 2.7311e-01
 2.6827e+03	 1.0000e+02	 2.8688e+00	 2.6501e-01
 1.9307e+03	 1.0000e+02	 2.9255e+00	 2.5507e-01
 1.3895e+03	 1.0000e+02	 2.9792e+00	 2.4392e-01
 1.0000e+03	 1.0000e+02	 3.0295e+00	 2.3213e-01
 7.1969e+02	 1.0000e+02	 3.0767e+00	 2.2032e-01
 5.1795e+02	 1.0000e+02	 3.1208e+00	 2.0894e-01
 3.7276e+02	 1.0000e+02	 3.1619e+00	 1.9835e-01
 2.6827e+02	 1.0000e+02	 3.2005e+00	 1.8878e-01
 1.9307e+02	 1.0000e+02	 3.2369e+00	 1.8043e-01
 1.3895e+02	 1.0000e+02	 3.2713e+00	 1.7350e-01
 1.0000e+02	 1.0000e+02	 3.3039e+00	 1.6814e-01
 7.1969e+01	 1.0000e+02	 3.3350e+00	 1.6458e-01
 5.1795e+01	 1.0000e+02	 3.3645e+00	 1.6330e-01
 3.7276e+01	 1.0000e+02	 3.3926e+00	 1.6480e-01
 2.6827e+01	 1.0000e+02	 3.4195e+00	 1.6993e-01
 1.9307e+01	 1.0000e+02	 3.4450e+00	 1.7992e-01
 1.3895e+01	 1.0000e+02	 3.4694e+00	 1.9662e-01
 1.0000e+01	 1.0000e+02	 3.4926e+00	 2.2221e-01
 7.1969e+00	 1.0000e+02	 3.5149e+00	 2.6047e-01
 5.1795e+00	 1.0000e+02	 3.5362e+00	 3.1575e-01
 3.7276e+00	 1.0000e+02	 3.5561e+00	 3.9462e-01
 2.6827e+00	 1.0000e+02	 3.5757e+00	 5.0589e-01
 1.9307e+00	 1.0000e+02	 3.5938e+00	 6.6318e-01
 1.3895e+00	 1.0000e+02	 3.6119e+00	 8.8269e-01
 1.0000e+00	 1.0000e+02	 3.6293e+00	 1.1905e+00
 7.1969e-01	 1.0000e+02	 3.6478e+00	 1.6166e+00
 5.1795e-01	 1.0000e+02	 3.6687e+00	 2.2108e+00
 3.7276e-01	 1.0000e+02	 3.6941e+00	 3.0346e+00
 2.6827e-01	 1.0000e+02	 3.7286e+00	 4.1666e+00
 1.9307e-01	 1.0000e+02	 3.7860e+00	 5.7416e+00
 1.3895e-01	 1.0000e+02	 3.8732e+00	 7.9105e+00
 1.0000e-01	 1.0000e+02	 4.0269e+00	 1.0892e+01
 7.1969e-02	 1.0000e+02	 4.2906e+00	 1.4997e+01
 5.1795e-02	 1.0000e+02	 4.7407e+00	 2.0609e+01
 3.7276e-02	 1.0000e+02	 5.5164e+00	 2.8300e+01
 2.6827e-02	 1.0000e+02	 6.8708e+00	 3.8798e+01
 1.0000e+07	 9.5000e+01	 1.9440e+00	-1.2719e-02
 7.1969e+06	 9.5000e+01	 1.9415e+00	 4.4989e-02
 5.1795e+06	 9.5000e+01	 1.9339e+00	 5.0067e-02
 3.7276e+06	 9.5000e+01	 1.9410e+00	 5.1871e-02
 2.6827e+06	 9.5000e+01	 1.9458e+00	 6.2773e-02
 1.9307e+06	 9.5000e+01	 1.9574e+00	 7.1688e-02
 1.3895e+06	 9.5000e+01	 1.9733e+00	 7.9941e-02
 1.0000e+06	 9.5000e+01	 1.9891e+00	 9.4395e-02
 7.1969e+05	 9.5000e+01	 2.0051e+00	 1.0533e-01
 5.1795e+05	 9.5000e+01	 2.0269e+00	 1.1515e-01
 3.7276e+05	 9.5000e+01	 2.0504e+00	 1.2585e-01
 2.6827e+05	 9.5000e+01	 2.0766e+00	 1.3742e-01
 1.9307e+05	 9.5000e+01	 2.1059e+00	 1.4964e-01
 1.3895e+05	 9.5000e+01	 2.1374e+00	 1.6253e-01
 1.0000e+05	 9.5000e+01	 2.1720e+00	 1.7590e-01
 7.1969e+04	 9.5000e+01	 2.2104e+00	 1.8964e-01
 5.1795e+04	 9.5000e+01	 2.2515e+00	 2.0341e-01
 3.7276e+04	 9.5000e+01	 2.2962e+00	 2.1683e-01
 2.6827e+04	 9.5000e+01	 2.3445e+00	 2.2959e-01
 1.9307e+04	 9.5000e+01	 2.3962e+00	 2.4106e-01
 1.3895e+04	 9.5000e+01	 2.4509e+00	 2.5069e-01
 1.0000e+04	 9.5000e+01	 2.5075e+00	 2.5795e-01
 7.1969e+03	 9.5000e+01	 2.5661e+00	 2.6263e-01
 5.1795e+03	 9.5000e+01	 2.6254e+00	 2.6443e-01
 3.7276e+03	 9.5000e+01	 2.6846e+00	 2.6340e-01
 2.6827e+03	 9.5000e+01	 2.7430e+00	 2.5975e-01
 1.9307e+03	 9.5000e+01	 2.7999e+00	 2.5372e-01
 1.3895e+03	 9.5000e+01	 2.8546e+00	 2.4584e-01
 1.0000e+03	 9.5000e+01	 2.9067e+00	 2.3659e-01
 7.1969e+02	 9.5000e+01	 2.9560e+00	 2.2656e-01
 5.1795e+02	 9.5000e+01	 3.0024e+00	 2.1626e-01
 3.7276e+02	 9.5000e+01	 3.0460e+00	 2.0616e-01
 2.6827e+02	 9.5000e+01	 3.0871e+00	 1.9661e-01
 1.9307e+02	 9.5000e+01	 3.1259e+00	 1.8794e-01
 1.3895e+02	 9.5000e+01	 3.1626e+00	 1.8027e-01
 1.0000e+02	 9.5000e+01	 3.1975e+00	 1.7375e-01
 7.1969e+01	 9.5000e+01	 3.2310e+00	 1.6855e-01
 5.1795e+01	 9.5000e+01	 3.2631e+00	 1.6467e-01
 3.7276e+01	 9.5000e+01	 3.2942e+00	 1.6246e-01
 2.6827e+01	 9.5000e+01	 3.3240e+00	 1.6212e-01
 1.9307e+01	 9.5000e+01	 3.3529e+00	 1.6416e-01
 1.3895e+01	 9.5000e+01	 3.3808e+00	 1.6931e-01
 1.0000e+01	 9.5000e+01	 3.4077e+00	 1.7839e-01
 7.1969e+00	 9.5000e+01	 3.4339e+00	 1.9333e-01
 5.1795e+00	 9.5000e+01	 3.4593e+00	 2.1536e-01
 3.7276e+00	 9.5000e+01	 3.4833e+00	 2.4888e-01
 2.6827e+00	 9.5000e+01	 3.5069e+00	 2.9669e-01
 1.9307e+00	 9.5000e+01	 3.5295e+00	 3.6476e-01
 1.3895e+00	 9.5000e+01	 3.5510e+00	 4.6143e-01
 1.0000e+00	 9.5000e+01	 3.5721e+00	 5.9486e-01
 7.1969e-01	 9.5000e+01	 3.5926e+00	 7.8317e-01
 5.1795e-01	 9.5000e+01	 3.6125e+00	 1.0458e+00
 3.7276e-01	 9.5000e+01	 3.6335e+00	 1.4098e+00
 2.6827e-01	 9.5000e+01	 3.6569e+00	 1.9159e+00
 1.9307e-01	 9.5000e+01	 3.6830e+00	 2.6215e+00
 1.3895e-01	 9.5000e+01	 3.7116e+00	 3.5781e+00
 1.0000e-01	 9.5000e+01	 3.7558e+00	 4.9127e+00
 7.1969e-02	 9.5000e+01	 3.8398e+00	 6.7599e+00
 5.1795e-02	 9.5000e+01	 3.9623e+00	 9.2958e+00
 3.7276e-02	 9.5000e+01	 4.1769e+00	 1.2806e+01
 2.6827e-02	 9.5000e+01	 4.5592e+00	 1.7646e+01
 1.0000e+07	 9.0000e+01	 1.9245e+00	-3.4956e-02
 7.1969e+06	 9.0000e+01	 1.9287e+00	 2.4501e-02
 5.1795e+06	 9.0000e+01	 1.9213e+00	 3.4587e-02
 3.7276e+06	 9.0000e+01	 1.9281e+00	 3.9200e-02
 2.6827e+06	 9.0000e+01	 1.9318e+00	 5.0368e-02
 1.9307e+06	 9.0000e+01	 1.9418e+00	 5.8869e-02
 1.3895e+06	 9.0000e+01	 1.9555e+00	 6.6350e-02
 1.0000e+06	 9.0000e+01	 1.9688e+00	 7.9778e-02
 7.1969e+05	 9.0000e+01	 1.9821e+00	 8.9507e-02
 5.1795e+05	 9.0000e+01	 2.0001e+00	 9.7714e-02
 3.7276e+05	 9.0000e+01	 2.0199e+00	 1.0670e-01
 2.6827e+05	 9.0000e+01	 2.0424e+00	 1.1622e-01
 1.9307e+05	 9.0000e+01	 2.0671e+00	 1.2647e-01
 1.3895e+05	 9.0000e+01	 2.0934e+00	 1.3752e-01
 1.0000e+05	 9.0000e+01	 2.1223e+00	 1.4911e-01
 7.1969e+04	 9.0000e+01	 2.1544e+00	 1.6120e-01
 5.1795e+04	 9.0000e+01	 2.1889e+00	 1.7369e-01
 3.7276e+04	 9.0000e+01	 2.2264e+00	 1.8630e-01
 2.6827e+04	 9.0000e+01	 2.2673e+00	 1.9884e-01
 1.9307e+04	 9.0000e+01	 2.3115e+00	 2.1082e-01
 1.3895e+04	 9.0000e+01	 2.3588e+00	 2.2168e-01
 1.0000e+04	 9.0000e+01	 2.4087e+00	 2.3102e-01
 7.1969e+03	 9.0000e+01	 2.4609e+00	 2.3843e-01
 5.1795e+03	 9.0000e+01	 2.5149e+00	 2.4356e-01
 3.7276e+03	 9.0000e+01	 2.5697e+00	 2.4625e-01
 2.6827e+03	 9.0000e+01	 2.6250e+00	 2.4645e-01
 1.9307e+03	 9.0000e+01	 2.6798e+00	 2.4422e-01
 1.3895e+03	 9.0000e+01	 2.7335e+00	 2.3975e-01
 1.0000e+03	 9.0000e+01	 2.7855e+00	 2.3340e-01
 7.1969e+02	 9.0000e+01	 2.8353e+00	 2.2561e-01
 5.1795e+02	 9.0000e+01	 2.8827e+00	 2.1687e-01
 3.7276e+02	 9.0000e+01	 2.9275e+00	 2.0768e-01
 2.6827e+02	 9.0000e+01	 2.9696e+00	 1.9848e-01
 1.9307e+02	 9.0000e+01	 3.0095e+00	 1.8968e-01
 1.3895e+02	 9.0000e+01	 3.0470e+00	 1.8157e-01
 1.0000e+02	 9.0000e+01	 3.0827e+00	 1.7432e-01
 7.1969e+01	 9.0000e+01	 3.1167e+00	 1.6815e-01
 5.1795e+01	 9.0000e+01	 3.1493e+00	 1.6314e-01
 3.7276e+01	 9.0000e+01	 3.1808e+00	 1.5934e-01
 2.6827e+01	 9.0000e+01	 3.2115e+00	 1.5683e-01
 1.9307e+01	 9.0000e+01	 3.2414e+00	 1.5569e-01
 1.3895e+01	 9.0000e+01	 3.2703e+00	 1.5617e-01
 1.0000e+01	 9.0000e+01	 3.2989e+00	 1.5864e-01
 7.1969e+00	 9.0000e+01	 3.3270e+00	 1.6381e-01
 5.1795e+00	 9.0000e+01	 3.3549e+00	 1.7228e-01
 3.7276e+00	 9.0000e+01	 3.3815e+00	 1.8482e-01
 2.6827e+00	 9.0000e+01	 3.4077e+00	 2.0372e-01
 1.9307e+00	 9.0000e+01	 3.4339e+00	 2.3145e-01
 1.3895e+00	 9.0000e+01	 3.4596e+00	 2.7140e-01
 1.0000e+00	 9.0000e+01	 3.4840e+00	 3.2613e-01
 7.1969e-01	 9.0000e+01	 3.5078e+00	 4.0438e-01
 5.1795e-01	 9.0000e+01	 3.5311e+00	 5.1375e-01
 3.7276e-01	 9.0000e+01	 3.5539e+00	 6.6566e-01
 2.6827e-01	 9.0000e+01	 3.5770e+00	 8.7770e-01
 1.9307e-01	 9.0000e+01	 3.5993e+00	 1.1688e+00
 1.3895e-01	 9.0000e+01	 3.6228e+00	 1.5719e+00
 1.0000e-01	 9.0000e+01	 3.6463e+00	 2.1320e+00
 7.1969e-02	 9.0000e+01	 3.6803e+00	 2.9092e+00
 5.1795e-02	 9.0000e+01	 3.7196e+00	 3.9695e+00
 3.7276e-02	 9.0000e+01	 3.7832e+00	 5.4618e+00
 2.6827e-02	 9.0000e+01	 3.8848e+00	 7.5270e+00
 1.0000e+07	 8.5000e+01	 1.9260e+00	-4.1292e-02
 7.1969e+06	 8.5000e+01	 1.9236e+00	 2.2402e-02
 5.1795e+06	 8.5000e+01	 1.9147e+00	 2.9772e-02
 3.7276e+06	 8.5000e+01	 1.9197e+00	 3.2076e-02
 2.6827e+06	 8.5000e+01	 1.9215e+00	 4.2095e-02
 1.9307e+06	 8.5000e+01	 1.9296e+00	 4.9586e-02
 1.3895e+06	 8.5000e+01	 1.9414e+00	 5.5877e-02
 1.0000e+06	 8.5000e+01	 1.9525e+00	 6.7886e-02
 7.1969e+05	 8.5000e+01	 1.9633e+00	 7.6272e-02
 5.1795e+05	 8.5000e+01	 1.9785e+00	 8.3044e-02
 3.7276e+05	 8.5000e+01	 1.9953e+00	 9.0460e-02
 2.6827e+05	 8.5000e+01	 2.0138e+00	 9.8423e-02
 1.9307e+05	 8.5000e+01	 2.0354e+00	 1.0694e-01
 1.3895e+05	 8.5000e+01	 2.0575e+00	 1.1621e-01
 1.0000e+05	 8.5000e+01	 2.0817e+00	 1.2607e-01
 7.1969e+04	 8.5000e+01	 2.1087e+00	 1.3652e-01
 5.1795e+04	 8.5000e+01	 2.1374e+00	 1.4745e-01
 3.7276e+04	 8.5000e+01	 2.1689e+00	 1.5882e-01
 2.6827e+04	 8.5000e+01	 2.2033e+00	 1.7045e-01
 1.9307e+04	 8.5000e+01	 2.2411e+00	 1.8203e-01
 1.3895e+04	 8.5000e+01	 2.2812e+00	 1.9309e-01
 1.0000e+04	 8.5000e+01	 2.3242e+00	 2.0326e-01
 7.1969e+03	 8.5000e+01	 2.3701e+00	 2.1216e-01
 5.1795e+03	 8.5000e+01	 2.4177e+00	 2.1938e-01
 3.7276e+03	 8.5000e+01	 2.4670e+00	 2.2470e-01
 2.6827e+03	 8.5000e+01	 2.5176e+00	 2.2794e-01
 1.9307e+03	 8.5000e+01	 2.5686e+00	 2.2891e-01
 1.3895e+03	 8.5000e+01	 2.6194e+00	 2.2766e-01
 1.0000e+03	 8.5000e+01	 2.6697e+00	 2.2431e-01
 7.1969e+02	 8.5000e+01	 2.7185e+00	 2.1914e-01
 5.1795e+02	 8.5000e+01	 2.7656e+00	 2.1240e-01
 3.7276e+02	 8.5000e+01	 2.8105e+00	 2.0458e-01
 2.6827e+02	 8.5000e+01	 2.8531e+00	 1.9612e-01
 1.9307e+02	 8.5000e+01	 2.8932e+00	 1.8745e-01
 1.3895e+02	 8.5000e+01	 2.9309e+00	 1.7895e-01
 1.0000e+02	 8.5000e+01	 2.9666e+00	 1.7094e-01
 7.1969e+01	 8.5000e+01	 3.0002e+00	 1.6375e-01
 5.1795e+01	 8.5000e+01	 3.0321e+00	 1.5752e-01
 3.7276e+01	 8.5000e+01	 3.0627e+00	 1.5239e-01
 2.6827e+01	 8.5000e+01	 3.0921e+00	 1.4840e-01
 1.9307e+01	 8.5000e+01	 3.1210e+00	 1.4553e-01
 1.3895e+01	 8.5000e+01	 3.1489e+00	 1.4400e-01
 1.0000e+01	 8.5000e+01	 3.1765e+00	 1.4376e-01
 7.1969e+00	 8.5000e+01	 3.2038e+00	 1.4495e-01
 5.1795e+00	 8.5000e+01	 3.2305e+00	 1.4761e-01
 3.7276e+00	 8.5000e+01	 3.2577e+00	 1.5240e-01
 2.6827e+00	 8.5000e+01	 3.2846e+00	 1.5944e-01
 1.9307e+00	 8.5000e+01	 3.3111e+00	 1.7043e-01
 1.3895e+00	 8.5000e+01	 3.3376e+00	 1.8583e-01
 1.0000e+00	 8.5000e+01	 3.3634e+00	 2.0790e-01
 7.1969e-01	 8.5000e+01	 3.3894e+00	 2.3828e-01
 5.1795e-01	 8.5000e+01	 3.4154e+00	 2.8165e-01
 3.7276e-01	 8.5000e+01	 3.4408e+00	 3.3997e-01
 2.6827e-01	 8.5000e+01	 3.4660e+00	 4.2212e-01
 1.9307e-01	 8.5000e+01	 3.4907e+00	 5.3614e-01
 1.3895e-01	 8.5000e+01	 3.5155e+00	 6.9265e-01
 1.0000e-01	 8.5000e+01	 3.5367e+00	 9.0994e-01
 7.1969e-02	 8.5000e+01	 3.5638e+00	 1.2102e+00
 5.1795e-02	 8.5000e+01	 3.5928e+00	 1.6264e+00
 3.7276e-02	 8.5000e+01	 3.6217e+00	 2.2014e+00
 2.6827e-02	 8.5000e+01	 3.6577e+00	 3.0056e+00
 1.0000e+07	 8.0000e+01	 1.9197e+00	-5.2819e-02
 7.1969e+06	 8.0000e+01	 1.9178e+00	 1.3675e-02
 5.1795e+06	 8.0000e+01	 1.9082e+00	 2.2241e-02
 3.7276e+06	 8.0000e+01	 1.9125e+00	 2.4809e-02
 2.6827e+06	 8.0000e+01	 1.9132e+00	 3.4475e-02
 1.9307e+06	 8.0000e+01	 1.9200e+00	 4.1396e-02
 1.3895e+06	 8.0000e+01	 1.9303e+00	 4.6866e-02
 1.0000e+06	 8.0000e+01	 1.9396e+00	 5.8130e-02
 7.1969e+05	 8.0000e+01	 1.9487e+00	 6.5481e-02
 5.1795e+05	 8.0000e+01	 1.9616e+00	 7.1086e-02
 3.7276e+05	 8.0000e+01	 1.9759e+00	 7.7252e-02
 2.6827e+05	 8.0000e+01	 1.9917e+00	 8.3830e-02
 1.9307e+05	 8.0000e+01	 2.0089e+00	 9.0948e-02
 1.3895e+05	 8.0000e+01	 2.0286e+00	 9.8627e-02
 1.0000e+05	 8.0000e+01	 2.0491e+00	 1.0695e-01
 7.1969e+04	 8.0000e+01	 2.0717e+00	 1.1577e-01
 5.1795e+04	 8.0000e+01	 2.0958e+00	 1.2518e-01
 3.7276e+04	 8.0000e+01	 2.1223e+00	 1.3509e-01
 2.6827e+04	 8.0000e+01	 2.1512e+00	 1.4552e-01
 1.9307e+04	 8.0000e+01	 2.1830e+00	 1.5618e-01
 1.3895e+04	 8.0000e+01	 2.2169e+00	 1.6679e-01
 1.0000e+04	 8.0000e+01	 2.2536e+00	 1.7695e-01
 7.1969e+03	 8.0000e+01	 2.2932e+00	 1.8640e-01
 5.1795e+03	 8.0000e+01	 2.3347e+00	 1.9474e-01
 3.7276e+03	 8.0000e+01	 2.3783e+00	 2.0168e-01
 2.6827e+03	 8.0000e+01	 2.4237e+00	 2.0704e-01
 1.9307e+03	 8.0000e+01	 2.4702e+00	 2.1054e-01
 1.3895e+03	 8.0000e+01	 2.5175e+00	 2.1204e-01
 1.0000e+03	 8.0000e+01	 2.5648e+00	 2.1151e-01
 7.1969e+02	 8.0000e+01	 2.6116e+00	 2.0900e-01
 5.1795e+02	 8.0000e+01	 2.6574e+00	 2.0464e-01
 3.7276e+02	 8.0000e+01	 2.7016e+00	 1.9873e-01
 2.6827e+02	 8.0000e+01	 2.7441e+00	 1.9159e-01
 1.9307e+02	 8.0000e+01	 2.7843e+00	 1.8360e-01
 1.3895e+02	 8.0000e+01	 2.8222e+00	 1.7515e-01
 1.0000e+02	 8.0000e+01	 2.8576e+00	 1.6669e-01
 7.1969e+01	 8.0000e+01	 2.8909e+00	 1.5850e-01
 5.1795e+01	 8.0000e+01	 2.9221e+00	 1.5094e-01
 3.7276e+01	 8.0000e+01	 2.9515e+00	 1.4422e-01
 2.6827e+01	 8.0000e+01	 2.9794e+00	 1.3851e-01
 1.9307e+01	 8.0000e+01	 3.0061e+00	 1.3385e-01
 1.3895e+01	 8.0000e+01	 3.0319e+00	 1.3041e-01
 1.0000e+01	 8.0000e+01	 3.0569e+00	 1.2813e-01
 7.1969e+00	 8.0000e+01	 3.0813e+00	 1.2710e-01
 5.1795e+00	 8.0000e+01	 3.1060e+00	 1.2740e-01
 3.7276e+00	 8.0000e+01	 3.1299e+00	 1.2851e-01
 2.6827e+00	 8.0000e+01	 3.1540e+00	 1.3137e-01
 1.9307e+00	 8.0000e+01	 3.1787e+00	 1.3599e-01
 1.3895e+00	 8.0000e+01	 3.2039e+00	 1.4285e-01
 1.0000e+00	 8.0000e+01	 3.2278e+00	 1.5159e-01
 7.1969e-01	 8.0000e+01	 3.2531e+00	 1.6387e-01
 5.1795e-01	 8.0000e+01	 3.2779e+00	 1.8105e-01
 3.7276e-01	 8.0000e+01	 3.3034e+00	 2.0323e-01
 2.6827e-01	 8.0000e+01	 3.3287e+00	 2.3410e-01
 1.9307e-01	 8.0000e+01	 3.3545e+00	 2.7659e-01
 1.3895e-01	 8.0000e+01	 3.3789e+00	 3.3325e-01
 1.0000e-01	 8.0000e+01	 3.4054e+00	 4.1444e-01
 7.1969e-02	 8.0000e+01	 3.4305e+00	 5.2203e-01
 5.1795e-02	 8.0000e+01	 3.4549e+00	 6.7583e-01
 3.7276e-02	 8.0000e+01	 3.4785e+00	 8.8261e-01
 2.6827e-02	 8.0000e+01	 3.5075e+00	 1.1695e+00
 1.0000e+07	 7.5000e+01	 1.9179e+00	-5.5724e-02
 7.1969e+06	 7.5000e+01	 1.9144e+00	 9.1741e-03
 5.1795e+06	 7.5000e+01	 1.9039e+00	 1.7366e-02
 3.7276e+06	 7.5000e+01	 1.9072e+00	 1.9484e-02
 2.6827e+06	 7.5000e+01	 1.9069e+00	 2.8611e-02
 1.9307e+06	 7.5000e+01	 1.9125e+00	 3.4923e-02
 1.3895e+06	 7.5000e+01	 1.9215e+00	 3.9748e-02
 1.0000e+06	 7.5000e+01	 1.9294e+00	 5.0217e-02
 7.1969e+05	 7.5000e+01	 1.9368e+00	 5.6651e-02
 5.1795e+05	 7.5000e+01	 1.9480e+00	 6.1318e-02
 3.7276e+05	 7.5000e+01	 1.9603e+00	 6.6445e-02
 2.6827e+05	 7.5000e+01	 1.9738e+00	 7.1918e-02
 1.9307e+05	 7.5000e+01	 1.9886e+00	 7.7886e-02
 1.3895e+05	 7.5000e+01	 2.0047e+00	 8.4299e-02
 1.0000e+05	 7.5000e+01	 2.0223e+00	 9.1255e-02
 7.1969e+04	 7.5000e+01	 2.0421e+00	 9.8703e-02
 5.1795e+04	 7.5000e+01	 2.0624e+00	 1.0669e-01
 3.7276e+04	 7.5000e+01	 2.0847e+00	 1.1523e-01
 2.6827e+04	 7.5000e+01	 2.1091e+00	 1.2435e-01
 1.9307e+04	 7.5000e+01	 2.1360e+00	 1.3394e-01
 1.3895e+04	 7.5000e+01	 2.1648e+00	 1.4375e-01
 1.0000e+04	 7.5000e+01	 2.1961e+00	 1.5347e-01
 7.1969e+03	 7.5000e+01	 2.2302e+00	 1.6288e-01
 5.1795e+03	 7.5000e+01	 2.2661e+00	 1.7158e-01
 3.7276e+03	 7.5000e+01	 2.3043e+00	 1.7939e-01
 2.6827e+03	 7.5000e+01	 2.3445e+00	 1.8606e-01
 1.9307e+03	 7.5000e+01	 2.3863e+00	 1.9133e-01
 1.3895e+03	 7.5000e+01	 2.4292e+00	 1.9494e-01
 1.0000e+03	 7.5000e+01	 2.4728e+00	 1.9678e-01
 7.1969e+02	 7.5000e+01	 2.5168e+00	 1.9678e-01
 5.1795e+02	 7.5000e+01	 2.5605e+00	 1.9489e-01
 3.7276e+02	 7.5000e+01	 2.6033e+00	 1.9125e-01
 2.6827e+02	 7.5000e+01	 2.6450e+00	 1.8600e-01
 1.9307e+02	 7.5000e+01	 2.6850e+00	 1.7941e-01
 1.3895e+02	 7.5000e+01	 2.7229e+00	 1.7184e-01
 1.0000e+02	 7.5000e+01	 2.7587e+00	 1.6355e-01
 7.1969e+01	 7.5000e+01	 2.7922e+00	 1.5500e-01
 5.1795e+01	 7.5000e+01	 2.8233e+00	 1.4660e-01
 3.7276e+01	 7.5000e+01	 2.8524e+00	 1.3850e-01
 2.6827e+01	 7.5000e+01	 2.8793e+00	 1.3109e-01
 1.9307e+01	 7.5000e+01	 2.9046e+00	 1.2456e-01
 1.3895e+01	 7.5000e+01	 2.9283e+00	 1.1906e-01
 1.0000e+01	 7.5000e+01	 2.9508e+00	 1.1465e-01
 7.1969e+00	 7.5000e+01	 2.9728e+00	 1.1114e-01
 5.1795e+00	 7.5000e+01	 2.9936e+00	 1.0880e-01
 3.7276e+00	 7.5000e+01	 3.0141e+00	 1.0779e-01
 2.6827e+00	 7.5000e+01	 3.0347e+00	 1.0766e-01
 1.9307e+00	 7.5000e+01	 3.0551e+00	 1.0901e-01
 1.3895e+00	 7.5000e+01	 3.0758e+00	 1.1150e-01
 1.0000e+00	 7.5000e+01	 3.0962e+00	 1.1555e-01
 7.1969e-01	 7.5000e+01	 3.1177e+00	 1.2101e-01
 5.1795e-01	 7.5000e+01	 3.1392e+00	 1.2842e-01
 3.7276e-01	 7.5000e+01	 3.1615e+00	 1.3785e-01
 2.6827e-01	 7.5000e+01	 3.1838e+00	 1.5038e-01
 1.9307e-01	 7.5000e+01	 3.2075e+00	 1.6623e-01
 1.3895e-01	 7.5000e+01	 3.2297e+00	 1.8822e-01
 1.0000e-01	 7.5000e+01	 3.2519e+00	 2.1820e-01
 7.1969e-02	 7.5000e+01	 3.2766e+00	 2.5640e-01
 5.1795e-02	 7.5000e+01	 3.3013e+00	 3.0696e-01
 3.7276e-02	 7.5000e+01	 3.3228e+00	 3.7091e-01
 2.6827e-02	 7.5000e+01	 3.3504e+00	 4.7401e-01
 1.0000e+07	 7.0000e+01	 1.9158e+00	-6.1767e-02
 7.1969e+06	 7.0000e+01	 1.9114e+00	 4.2519e-03
 5.1795e+06	 7.0000e+01	 1.9002e+00	 1.2733e-02
 3.7276e+06	 7.0000e+01	 1.9029e+00	 1.4886e-02
 2.6827e+06	 7.0000e+01	 1.9019e+00	 2.3699e-02
 1.9307e+06	 7.0000e+01	 1.9066e+00	 2.9562e-02
 1.3895e+06	 7.0000e+01	 1.9145e+00	 3.3896e-02
 1.0000e+06	 7.0000e+01	 1.9212e+00	 4.3801e-02
 7.1969e+05	 7.0000e+01	 1.9269e+00	 4.9532e-02
 5.1795e+05	 7.0000e+01	 1.9366e+00	 5.3474e-02
 3.7276e+05	 7.0000e+01	 1.9473e+00	 5.7764e-02
 2.6827e+05	 7.0000e+01	 1.9591e+00	 6.2357e-02
 1.9307e+05	 7.0000e+01	 1.9719e+00	 6.7338e-02
 1.3895e+05	 7.0000e+01	 1.9858e+00	 7.2754e-02
 1.0000e+05	 7.0000e+01	 2.0009e+00	 7.8574e-02
 7.1969e+04	 7.0000e+01	 2.0172e+00	 8.4851e-02
 5.1795e+04	 7.0000e+01	 2.0356e+00	 9.1667e-02
 3.7276e+04	 7.0000e+01	 2.0546e+00	 9.8971e-02
 2.6827e+04	 7.0000e+01	 2.0753e+00	 1.0690e-01
 1.9307e+04	 7.0000e+01	 2.0983e+00	 1.1536e-01
 1.3895e+04	 7.0000e+01	 2.1227e+00	 1.2424e-01
 1.0000e+04	 7.0000e+01	 2.1494e+00	 1.3329e-01
 7.1969e+03	 7.0000e+01	 2.1788e+00	 1.4227e-01
 5.1795e+03	 7.0000e+01	 2.2098e+00	 1.5091e-01
 3.7276e+03	 7.0000e+01	 2.2431e+00	 1.5900e-01
 2.6827e+03	 7.0000e+01	 2.2785e+00	 1.6634e-01
 1.9307e+03	 7.0000e+01	 2.3157e+00	 1.7270e-01
 1.3895e+03	 7.0000e+01	 2.3543e+00	 1.7782e-01
 1.0000e+03	 7.0000e+01	 2.3942e+00	 1.8154e-01
 7.1969e+02	 7.0000e+01	 2.4349e+00	 1.8365e-01
 5.1795e+02	 7.0000e+01	 2.4758e+00	 1.8407e-01
 3.7276e+02	 7.0000e+01	 2.5169e+00	 1.8276e-01
 2.6827e+02	 7.0000e+01	 2.5572e+00	 1.7973e-01
 1.9307e+02	 7.0000e+01	 2.5966e+00	 1.7511e-01
 1.3895e+02	 7.0000e+01	 2.6344e+00	 1.6907e-01
 1.0000e+02	 7.0000e+01	 2.6705e+00	 1.6194e-01
 7.1969e+01	 7.0000e+01	 2.7044e+00	 1.5395e-01
 5.1795e+01	 7.0000e+01	 2.7361e+00	 1.4549e-01
 3.7276e+01	 7.0000e+01	 2.7656e+00	 1.3685e-01
 2.6827e+01	 7.0000e+01	 2.7929e+00	 1.2845e-01
 1.9307e+01	 7.0000e+01	 2.8180e+00	 1.2042e-01
 1.3895e+01	 7.0000e+01	 2.8412e+00	 1.1313e-01
 1.0000e+01	 7.0000e+01	 2.8627e+00	 1.0662e-01
 7.1969e+00	 7.0000e+01	 2.8827e+00	 1.0099e-01
 5.1795e+00	 7.0000e+01	 2.9019e+00	 9.6529e-02
 3.7276e+00	 7.0000e+01	 2.9198e+00	 9.3145e-02
 2.6827e+00	 7.0000e+01	 2.9374e+00	 9.0373e-02
 1.9307e+00	 7.0000e+01	 2.9545e+00	 8.9336e-02
 1.3895e+00	 7.0000e+01	 2.9714e+00	 8.8895e-02
 1.0000e+00	 7.0000e+01	 2.9876e+00	 8.9949e-02
 7.1969e-01	 7.0000e+01	 3.0042e+00	 9.1591e-02
 5.1795e-01	 7.0000e+01	 3.0213e+00	 9.4892e-02
 3.7276e-01	 7.0000e+01	 3.0387e+00	 9.8610e-02
 2.6827e-01	 7.0000e+01	 3.0562e+00	 1.0390e-01
 1.9307e-01	 7.0000e+01	 3.0755e+00	 1.1006e-01
 1.3895e-01	 7.0000e+01	 3.0924e+00	 1.2039e-01
 1.0000e-01	 7.0000e+01	 3.1103e+00	 1.3288e-01
 7.1969e-02	 7.0000e+01	 3.1328e+00	 1.4769e-01
 5.1795e-02	 7.0000e+01	 3.1538e+00	 1.6411e-01
 3.7276e-02	 7.0000e+01	 3.1741e+00	 1.9014e-01
 2.6827e-02	 7.0000e+01	 3.1945e+00	 2.2201e-01
 1.0000e+07	 6.5000e+01	 1.9140e+00	-6.4764e-02
 7.1969e+06	 6.5000e+01	 1.9093e+00	 1.2335e-03
 5.1795e+06	 6.5000e+01	 1.8975e+00	 9.4895e-03
 3.7276e+06	 6.5000e+01	 1.8995e+00	 1.1365e-02
 2.6827e+06	 6.5000e+01	 1.8978e+00	 1.9803e-02
 1.9307e+06	 6.5000e+01	 1.9017e+00	 2.5312e-02
 1.3895e+06	 6.5000e+01	 1.9088e+00	 2.9210e-02
 1.0000e+06	 6.5000e+01	 1.9145e+00	 3.8632e-02
 7.1969e+05	 6.5000e+01	 1.9191e+00	 4.3739e-02
 5.1795e+05	 6.5000e+01	 1.9277e+00	 4.7082e-02
 3.7276e+05	 6.5000e+01	 1.9371e+00	 5.0731e-02
 2.6827e+05	 6.5000e+01	 1.9474e+00	 5.4595e-02
 1.9307e+05	 6.5000e+01	 1.9586e+00	 5.8802e-02
 1.3895e+05	 6.5000e+01	 1.9707e+00	 6.3378e-02
 1.0000e+05	 6.5000e+01	 1.9838e+00	 6.8289e-02
 7.1969e+04	 6.5000e+01	 1.9980e+00	 7.3608e-02
 5.1795e+04	 6.5000e+01	 2.0133e+00	 7.9348e-02
 3.7276e+04	 6.5000e+01	 2.0303e+00	 8.5662e-02
 2.6827e+04	 6.5000e+01	 2.0480e+00	 9.2497e-02
 1.9307e+04	 6.5000e+01	 2.0678e+00	 9.9951e-02
 1.3895e+04	 6.5000e+01	 2.0887e+00	 1.0792e-01
 1.0000e+04	 6.5000e+01	 2.1116e+00	 1.1619e-01
 7.1969e+03	 6.5000e+01	 2.1370e+00	 1.2457e-01
 5.1795e+03	 6.5000e+01	 2.1639e+00	 1.3289e-01
 3.7276e+03	 6.5000e+01	 2.1930e+00	 1.4087e-01
 2.6827e+03	 6.5000e+01	 2.2241e+00	 1.4847e-01
 1.9307e+03	 6.5000e+01	 2.2575e+00	 1.5546e-01
 1.3895e+03	 6.5000e+01	 2.2917e+00	 1.6152e-01
 1.0000e+03	 6.5000e+01	 2.3278e+00	 1.6655e-01
 7.1969e+02	 6.5000e+01	 2.3652e+00	 1.7034e-01
 5.1795e+02	 6.5000e+01	 2.4033e+00	 1.7272e-01
 3.7276e+02	 6.5000e+01	 2.4418e+00	 1.7351e-01
 2.6827e+02	 6.5000e+01	 2.4804e+00	 1.7273e-01
 1.9307e+02	 6.5000e+01	 2.5187e+00	 1.7033e-01
 1.3895e+02	 6.5000e+01	 2.5561e+00	 1.6633e-01
 1.0000e+02	 6.5000e+01	 2.5923e+00	 1.6092e-01
 7.1969e+01	 6.5000e+01	 2.6270e+00	 1.5430e-01
 5.1795e+01	 6.5000e+01	 2.6596e+00	 1.4677e-01
 3.7276e+01	 6.5000e+01	 2.6902e+00	 1.3857e-01
 2.6827e+01	 6.5000e+01	 2.7185e+00	 1.3002e-01
 1.9307e+01	 6.5000e+01	 2.7447e+00	 1.2139e-01
 1.3895e+01	 6.5000e+01	 2.7687e+00	 1.1317e-01
 1.0000e+01	 6.5000e+01	 2.7906e+00	 1.0529e-01
 7.1969e+00	 6.5000e+01	 2.8105e+00	 9.8084e-02
 5.1795e+00	 6.5000e+01	 2.8289e+00	 9.1756e-02
 3.7276e+00	 6.5000e+01	 2.8462e+00	 8.6293e-02
 2.6827e+00	 6.5000e+01	 2.8622e+00	 8.1819e-02
 1.9307e+00	 6.5000e+01	 2.8769e+00	 7.7744e-02
 1.3895e+00	 6.5000e+01	 2.8911e+00	 7.6110e-02
 1.0000e+00	 6.5000e+01	 2.9055e+00	 7.3908e-02
 7.1969e-01	 6.5000e+01	 2.9188e+00	 7.4234e-02
 5.1795e-01	 6.5000e+01	 2.9325e+00	 7.3569e-02
 3.7276e-01	 6.5000e+01	 2.9468e+00	 7.3798e-02
 2.6827e-01	 6.5000e+01	 2.9598e+00	 7.6836e-02
 1.9307e-01	 6.5000e+01	 2.9736e+00	 7.9935e-02
 1.3895e-01	 6.5000e+01	 2.9871e+00	 8.2489e-02
 1.0000e-01	 6.5000e+01	 3.0003e+00	 8.5411e-02
 7.1969e-02	 6.5000e+01	 3.0170e+00	 9.1961e-02
 5.1795e-02	 6.5000e+01	 3.0318e+00	 9.9717e-02
 3.7276e-02	 6.5000e+01	 3.0500e+00	 1.1200e-01
 2.6827e-02	 6.5000e+01	 3.0631e+00	 1.2268e-01
 1.0000e+07	 6.0000e+01	 1.9134e+00	-6.5863e-02
 7.1969e+06	 6.0000e+01	 1.9074e+00	-1.1900e-03
 5.1795e+06	 6.0000e+01	 1.8952e+00	 6.7212e-03
 3.7276e+06	 6.0000e+01	 1.8966e+00	 8.5605e-03
 2.6827e+06	 6.0000e+01	 1.8943e+00	 1.6692e-02
 1.9307e+06	 6.0000e+01	 1.8976e+00	 2.1801e-02
 1.3895e+06	 6.0000e+01	 1.9040e+00	 2.5290e-02
 1.0000e+06	 6.0000e+01	 1.9090e+00	 3.4268e-02
 7.1969e+05	 6.0000e+01	 1.9127e+00	 3.9007e-02
 5.1795e+05	 6.0000e+01	 1.9202e+00	 4.1906e-02
 3.7276e+05	 6.0000e+01	 1.9286e+00	 4.5064e-02
 2.6827e+05	 6.0000e+01	 1.9377e+00	 4.8370e-02
 1.9307e+05	 6.0000e+01	 1.9477e+00	 5.1943e-02
 1.3895e+05	 6.0000e+01	 1.9584e+00	 5.5841e-02
 1.0000e+05	 6.0000e+01	 1.9700e+00	 6.0054e-02
 7.1969e+04	 6.0000e+01	 1.9824e+00	 6.4592e-02
 5.1795e+04	 6.0000e+01	 1.9958e+00	 6.9513e-02
 3.7276e+04	 6.0000e+01	 2.0099e+00	 7.4916e-02
 2.6827e+04	 6.0000e+01	 2.0262e+00	 8.0749e-02
 1.9307e+04	 6.0000e+01	 2.0433e+00	 8.7212e-02
 1.3895e+04	 6.0000e+01	 2.0614e+00	 9.4247e-02
 1.0000e+04	 6.0000e+01	 2.0812e+00	 1.0170e-01
 7.1969e+03	 6.0000e+01	 2.1032e+00	 1.0945e-01
 5.1795e+03	 6.0000e+01	 2.1267e+00	 1.1728e-01
 3.7276e+03	 6.0000e+01	 2.1521e+00	 1.2504e-01
 2.6827e+03	 6.0000e+01	 2.1795e+00	 1.3260e-01
 1.9307e+03	 6.0000e+01	 2.2091e+00	 1.3978e-01
 1.3895e+03	 6.0000e+01	 2.2397e+00	 1.4639e-01
 1.0000e+03	 6.0000e+01	 2.2722e+00	 1.5229e-01
 7.1969e+02	 6.0000e+01	 2.3061e+00	 1.5726e-01
 5.1795e+02	 6.0000e+01	 2.3413e+00	 1.6113e-01
 3.7276e+02	 6.0000e+01	 2.3772e+00	 1.6372e-01
 2.6827e+02	 6.0000e+01	 2.4137e+00	 1.6493e-01
 1.9307e+02	 6.0000e+01	 2.4505e+00	 1.6464e-01
 1.3895e+02	 6.0000e+01	 2.4871e+00	 1.6283e-01
 1.0000e+02	 6.0000e+01	 2.5229e+00	 1.5949e-01
 7.1969e+01	 6.0000e+01	 2.5578e+00	 1.5476e-01
 5.1795e+01	 6.0000e+01	 2.5912e+00	 1.4878e-01
 3.7276e+01	 6.0000e+01	 2.6229e+00	 1.4178e-01
 2.6827e+01	 6.0000e+01	 2.6527e+00	 1.3407e-01
 1.9307e+01	 6.0000e+01	 2.6804e+00	 1.2574e-01
 1.3895e+01	 6.0000e+01	 2.7059e+00	 1.1731e-01
 1.0000e+01	 6.0000e+01	 2.7291e+00	 1.0894e-01
 7.1969e+00	 6.0000e+01	 2.7504e+00	 1.0091e-01
 5.1795e+00	 6.0000e+01	 2.7698e+00	 9.3357e-02
 3.7276e+00	 6.0000e+01	 2.7874e+00	 8.6344e-02
 2.6827e+00	 6.0000e+01	 2.8035e+00	 8.0389e-02
 1.9307e+00	 6.0000e+01	 2.8183e+00	 7.5063e-02
 1.3895e+00	 6.0000e+01	 2.8322e+00	 7.1460e-02
 1.0000e+00	 6.0000e+01	 2.8450e+00	 6.7243e-02
 7.1969e-01	 6.0000e+01	 2.8574e+00	 6.5512e-02
 5.1795e-01	 6.0000e+01	 2.8690e+00	 6.2755e-02
 3.7276e-01	 6.0000e+01	 2.8808e+00	 6.1340e-02
 2.6827e-01	 6.0000e+01	 2.8921e+00	 6.1327e-02
 1.9307e-01	 6.0000e+01	 2.9036e+00	 6.2435e-02
 1.3895e-01	 6.0000e+01	 2.9132e+00	 6.2898e-02
 1.0000e-01	 6.0000e+01	 2.9233e+00	 6.5380e-02
 7.1969e-02	 6.0000e+01	 2.9360e+00	 6.7017e-02
 5.1795e-02	 6.0000e+01	 2.9453e+00	 6.9750e-02
 3.7276e-02	 6.0000e+01	 2.9610e+00	 7.4199e-02
 2.6827e-02	 6.0000e+01	 2.9656e+00	 8.1672e-02
 1.0000e+07	 5.5000e+01	 1.9101e+00	-6.9719e-02
 7.1969e+06	 5.5000e+01	 1.9059e+00	-3.3202e-03
 5.1795e+06	 5.5000e+01	 1.8933e+00	 4.4142e-03
 3.7276e+06	 5.5000e+01	 1.8942e+00	 6.0541e-03
 2.6827e+06	 5.5000e+01	 1.8914e+00	 1.3986e-02
 1.9307e+06	 5.5000e+01	 1.8941e+00	 1.8827e-02
 1.3895e+06	 5.5000e+01	 1.8999e+00	 2.2058e-02
 1.0000e+06	 5.5000e+01	 1.9043e+00	 3.0697e-02
 7.1969e+05	 5.5000e+01	 1.9072e+00	 3.5105e-02
 5.1795e+05	 5.5000e+01	 1.9140e+00	 3.7621e-02
 3.7276e+05	 5.5000e+01	 1.9215e+00	 4.0375e-02
 2.6827e+05	 5.5000e+01	 1.9297e+00	 4.3236e-02
 1.9307e+05	 5.5000e+01	 1.9386e+00	 4.6296e-02
 1.3895e+05	 5.5000e+01	 1.9481e+00	 4.9660e-02
 1.0000e+05	 5.5000e+01	 1.9584e+00	 5.3294e-02
 7.1969e+04	 5.5000e+01	 1.9694e+00	 5.7208e-02
 5.1795e+04	 5.5000e+01	 1.9813e+00	 6.1431e-02
 3.7276e+04	 5.5000e+01	 1.9938e+00	 6.6056e-02
 2.6827e+04	 5.5000e+01	 2.0074e+00	 7.1104e-02
 1.9307e+04	 5.5000e+01	 2.0221e+00	 7.6667e-02
 1.3895e+04	 5.5000e+01	 2.0388e+00	 8.2850e-02
 1.0000e+04	 5.5000e+01	 2.0561e+00	 8.9534e-02
 7.1969e+03	 5.5000e+01	 2.0753e+00	 9.6626e-02
 5.1795e+03	 5.5000e+01	 2.0958e+00	 1.0391e-01
 3.7276e+03	 5.5000e+01	 2.1182e+00	 1.1122e-01
 2.6827e+03	 5.5000e+01	 2.1424e+00	 1.1851e-01
 1.9307e+03	 5.5000e+01	 2.1687e+00	 1.2567e-01
 1.3895e+03	 5.5000e+01	 2.1959e+00	 1.3247e-01
 1.0000e+03	 5.5000e+01	 2.2251e+00	 1.3882e-01
 7.1969e+02	 5.5000e+01	 2.2558e+00	 1.4453e-01
 5.1795e+02	 5.5000e+01	 2.2879e+00	 1.4947e-01
 3.7276e+02	 5.5000e+01	 2.3212e+00	 1.5341e-01
 2.6827e+02	 5.5000e+01	 2.3554e+00	 1.5623e-01
 1.9307e+02	 5.5000e+01	 2.3902e+00	 1.5780e-01
 1.3895e+02	 5.5000e+01	 2.4254e+00	 1.5801e-01
 1.0000e+02	 5.5000e+01	 2.4604e+00	 1.5673e-01
 7.1969e+01	 5.5000e+01	 2.4950e+00	 1.5409e-01
 5.1795e+01	 5.5000e+01	 2.5288e+00	 1.5005e-01
 3.7276e+01	 5.5000e+01	 2.5613e+00	 1.4476e-01
 2.6827e+01	 5.5000e+01	 2.5923e+00	 1.3835e-01
 1.9307e+01	 5.5000e+01	 2.6216e+00	 1.3111e-01
 1.3895e+01	 5.5000e+01	 2.6489e+00	 1.2331e-01
 1.0000e+01	 5.5000e+01	 2.6741e+00	 1.1523e-01
 7.1969e+00	 5.5000e+01	 2.6971e+00	 1.0705e-01
 5.1795e+00	 5.5000e+01	 2.7183e+00	 9.8972e-02
 3.7276e+00	 5.5000e+01	 2.7374e+00	 9.1256e-02
 2.6827e+00	 5.5000e+01	 2.7549e+00	 8.3802e-02
 1.9307e+00	 5.5000e+01	 2.7707e+00	 7.7584e-02
 1.3895e+00	 5.5000e+01	 2.7851e+00	 7.1833e-02
 1.0000e+00	 5.5000e+01	 2.7980e+00	 6.7122e-02
 7.1969e-01	 5.5000e+01	 2.8103e+00	 6.2974e-02
 5.1795e-01	 5.5000e+01	 2.8216e+00	 6.0121e-02
 3.7276e-01	 5.5000e+01	 2.8323e+00	 5.7150e-02
 2.6827e-01	 5.5000e+01	 2.8427e+00	 5.5078e-02
 1.9307e-01	 5.5000e+01	 2.8527e+00	 5.3481e-02
 1.3895e-01	 5.5000e+01	 2.8622e+00	 5.3947e-02
 1.0000e-01	 5.5000e+01	 2.8692e+00	 5.4683e-02
 7.1969e-02	 5.5000e+01	 2.8804e+00	 5.4356e-02
 5.1795e-02	 5.5000e+01	 2.8890e+00	 5.7446e-02
 3.7276e-02	 5.5000e+01	 2.8993e+00	 5.6920e-02
 2.6827e-02	 5.5000e+01	 2.9093e+00	 6.1806e-02
 1.0000e+07	 5.0000e+01	 1.9108e+00	-6.9924e-02
 7.1969e+06	 5.0000e+01	 1.9046e+00	-5.3565e-03
 5.1795e+06	 5.0000e+01	 1.8916e+00	 2.3106e-03
 3.7276e+06	 5.0000e+01	 1.8921e+00	 3.8356e-03
 2.6827e+06	 5.0000e+01	 1.8889e+00	 1.1622e-02
 1.9307e+06	 5.0000e+01	 1.8911e+00	 1.6258e-02
 1.3895e+06	 5.0000e+01	 1.8964e+00	 1.9334e-02
 1.0000e+06	 5.0000e+01	 1.9002e+00	 2.7655e-02
 7.1969e+05	 5.0000e+01	 1.9025e+00	 3.1786e-02
 5.1795e+05	 5.0000e+01	 1.9086e+00	 3.4028e-02
 3.7276e+05	 5.0000e+01	 1.9154e+00	 3.6420e-02
 2.6827e+05	 5.0000e+01	 1.9228e+00	 3.8906e-02
 1.9307e+05	 5.0000e+01	 1.9307e+00	 4.1563e-02
 1.3895e+05	 5.0000e+01	 1.9393e+00	 4.4471e-02
 1.0000e+05	 5.0000e+01	 1.9486e+00	 4.7625e-02
 7.1969e+04	 5.0000e+01	 1.9584e+00	 5.0965e-02
 5.1795e+04	 5.0000e+01	 1.9690e+00	 5.4613e-02
 3.7276e+04	 5.0000e+01	 1.9800e+00	 5.8615e-02
 2.6827e+04	 5.0000e+01	 1.9921e+00	 6.2962e-02
 1.9307e+04	 5.0000e+01	 2.0051e+00	 6.7780e-02
 1.3895e+04	 5.0000e+01	 2.0191e+00	 7.3099e-02
 1.0000e+04	 5.0000e+01	 2.0349e+00	 7.9011e-02
 7.1969e+03	 5.0000e+01	 2.0518e+00	 8.5433e-02
 5.1795e+03	 5.0000e+01	 2.0697e+00	 9.2088e-02
 3.7276e+03	 5.0000e+01	 2.0894e+00	 9.8937e-02
 2.6827e+03	 5.0000e+01	 2.1107e+00	 1.0587e-01
 1.9307e+03	 5.0000e+01	 2.1341e+00	 1.1277e-01
 1.3895e+03	 5.0000e+01	 2.1583e+00	 1.1952e-01
 1.0000e+03	 5.0000e+01	 2.1844e+00	 1.2601e-01
 7.1969e+02	 5.0000e+01	 2.2122e+00	 1.3214e-01
 5.1795e+02	 5.0000e+01	 2.2414e+00	 1.3774e-01
 3.7276e+02	 5.0000e+01	 2.2719e+00	 1.4261e-01
 2.6827e+02	 5.0000e+01	 2.3036e+00	 1.4666e-01
 1.9307e+02	 5.0000e+01	 2.3362e+00	 1.4972e-01
 1.3895e+02	 5.0000e+01	 2.3696e+00	 1.5161e-01
 1.0000e+02	 5.0000e+01	 2.4034e+00	 1.5224e-01
 7.1969e+01	 5.0000e+01	 2.4372e+00	 1.5156e-01
 5.1795e+01	 5.0000e+01	 2.4707e+00	 1.4954e-01
 3.7276e+01	 5.0000e+01	 2.5035e+00	 1.4616e-01
 2.6827e+01	 5.0000e+01	 2.5353e+00	 1.4153e-01
 1.9307e+01	 5.0000e+01	 2.5658e+00	 1.3588e-01
 1.3895e+01	 5.0000e+01	 2.5948e+00	 1.2934e-01
 1.0000e+01	 5.0000e+01	 2.6219e+00	 1.2201e-01
 7.1969e+00	 5.0000e+01	 2.6472e+00	 1.1414e-01
 5.1795e+00	 5.0000e+01	 2.6704e+00	 1.0624e-01
 3.7276e+00	 5.0000e+01	 2.6914e+00	 9.8420e-02
 2.6827e+00	 5.0000e+01	 2.7107e+00	 9.0585e-02
 1.9307e+00	 5.0000e+01	 2.7280e+00	 8.3508e-02
 1.3895e+00	 5.0000e+01	 2.7441e+00	 7.6888e-02
 1.0000e+00	 5.0000e+01	 2.7580e+00	 7.1167e-02
 7.1969e-01	 5.0000e+01	 2.7713e+00	 6.5730e-02
 5.1795e-01	 5.0000e+01	 2.7829e+00	 6.1459e-02
 3.7276e-01	 5.0000e+01	 2.7939e+00	 5.7552e-02
 2.6827e-01	 5.0000e+01	 2.8042e+00	 5.4585e-02
 1.9307e-01	 5.0000e+01	 2.8144e+00	 5.1555e-02
 1.3895e-01	 5.0000e+01	 2.8225e+00	 4.9560e-02
 1.0000e-01	 5.0000e+01	 2.8322e+00	 5.0665e-02
 7.1969e-02	 5.0000e+01	 2.8397e+00	 4.7832e-02
 5.1795e-02	 5.0000e+01	 2.8466e+00	 4.8151e-02
 3.7276e-02	 5.0000e+01	 2.8559e+00	 4.8276e-02
 2.6827e-02	 5.0000e+01	 2.8636e+00	 4.9682e-02
 1.0000e+07	 4.5000e+01	 1.9092e+00	-7.1009e-02
 7.1969e+06	 4.5000e+01	 1.9025e+00	-7.0293e-03
 5.1795e+06	 4.5000e+01	 1.8892e+00	 5.0369e-04
 3.7276e+06	 4.5000e+01	 1.8894e+00	 1.8896e-03
 2.6827e+06	 4.5000e+01	 1.8857e+00	 9.4791e-03
 1.9307e+06	 4.5000e+01	 1.8875e+00	 1.3959e-02
 1.3895e+06	 4.5000e+01	 1.8923e+00	 1.6836e-02
 1.0000e+06	 4.5000e+01	 1.8956e+00	 2.4982e-02
 7.1969e+05	 4.5000e+01	 1.8973e+00	 2.8852e-02
 5.1795e+05	 4.5000e+01	 1.9029e+00	 3.0844e-02
 3.7276e+05	 4.5000e+01	 1.9090e+00	 3.2955e-02
 2.6827e+05	 4.5000e+01	 1.9156e+00	 3.5127e-02
 1.9307e+05	 4.5000e+01	 1.9229e+00	 3.7434e-02
 1.3895e+05	 4.5000e+01	 1.9306e+00	 3.9953e-02
 1.0000e+05	 4.5000e+01	 1.9389e+00	 4.2660e-02
 7.1969e+04	 4.5000e+01	 1.9477e+00	 4.5579e-02
 5.1795e+04	 4.5000e+01	 1.9572e+00	 4.8718e-02
 3.7276e+04	 4.5000e+01	 1.9670e+00	 5.2158e-02
 2.6827e+04	 4.5000e+01	 1.9778e+00	 5.5884e-02
 1.9307e+04	 4.5000e+01	 1.9893e+00	 5.9980e-02
 1.3895e+04	 4.5000e+01	 2.0016e+00	 6.4569e-02
 1.0000e+04	 4.5000e+01	 2.0149e+00	 6.9698e-02
 7.1969e+03	 4.5000e+01	 2.0303e+00	 7.5384e-02
 5.1795e+03	 4.5000e+01	 2.0459e+00	 8.1404e-02
 3.7276e+03	 4.5000e+01	 2.0632e+00	 8.7700e-02
 2.6827e+03	 4.5000e+01	 2.0820e+00	 9.4158e-02
 1.9307e+03	 4.5000e+01	 2.1027e+00	 1.0070e-01
 1.3895e+03	 4.5000e+01	 2.1240e+00	 1.0718e-01
 1.0000e+03	 4.5000e+01	 2.1472e+00	 1.1359e-01
 7.1969e+02	 4.5000e+01	 2.1720e+00	 1.1978e-01
 5.1795e+02	 4.5000e+01	 2.1981e+00	 1.2567e-01
 3.7276e+02	 4.5000e+01	 2.2257e+00	 1.3108e-01
 2.6827e+02	 4.5000e+01	 2.2546e+00	 1.3595e-01
 1.9307e+02	 4.5000e+01	 2.2847e+00	 1.4007e-01
 1.3895e+02	 4.5000e+01	 2.3158e+00	 1.4332e-01
 1.0000e+02	 4.5000e+01	 2.3476e+00	 1.4556e-01
 7.1969e+01	 4.5000e+01	 2.3800e+00	 1.4663e-01
 5.1795e+01	 4.5000e+01	 2.4125e+00	 1.4651e-01
 3.7276e+01	 4.5000e+01	 2.4445e+00	 1.4511e-01
 2.6827e+01	 4.5000e+01	 2.4762e+00	 1.4242e-01
 1.9307e+01	 4.5000e+01	 2.5069e+00	 1.3855e-01
 1.3895e+01	 4.5000e+01	 2.5368e+00	 1.3353e-01
 1.0000e+01	 4.5000e+01	 2.5654e+00	 1.2776e-01
 7.1969e+00	 4.5000e+01	 2.5923e+00	 1.2101e-01
 5.1795e+00	 4.5000e+01	 2.6174e+00	 1.1377e-01
 3.7276e+00	 4.5000e+01	 2.6406e+00	 1.0642e-01
 2.6827e+00	 4.5000e+01	 2.6619e+00	 9.8791e-02
 1.9307e+00	 4.5000e+01	 2.6814e+00	 9.0968e-02
 1.3895e+00	 4.5000e+01	 2.6989e+00	 8.4486e-02
 1.0000e+00	 4.5000e+01	 2.7151e+00	 7.7201e-02
 7.1969e-01	 4.5000e+01	 2.7290e+00	 7.1974e-02
 5.1795e-01	 4.5000e+01	 2.7426e+00	 6.5808e-02
 3.7276e-01	 4.5000e+01	 2.7553e+00	 6.0443e-02
 2.6827e-01	 4.5000e+01	 2.7659e+00	 5.7459e-02
 1.9307e-01	 4.5000e+01	 2.7761e+00	 5.4645e-02
 1.3895e-01	 4.5000e+01	 2.7855e+00	 4.9499e-02
 1.0000e-01	 4.5000e+01	 2.7923e+00	 4.7123e-02
 7.1969e-02	 4.5000e+01	 2.8029e+00	 4.5354e-02
 5.1795e-02	 4.5000e+01	 2.8102e+00	 4.6104e-02
 3.7276e-02	 4.5000e+01	 2.8176e+00	 4.4658e-02
 2.6827e-02	 4.5000e+01	 2.8270e+00	 5.0023e-02
 1.0000e+07	 4.0000e+01	 1.9063e+00	-7.2787e-02
 7.1969e+06	 4.0000e+01	 1.8997e+00	-8.4591e-03
 5.1795e+06	 4.0000e+01	 1.8861e+00	-1.0482e-03
 3.7276e+06	 4.0000e+01	 1.8860e+00	 1.8746e-04
 2.6827e+06	 4.0000e+01	 1.8820e+00	 7.6464e-03
 1.9307e+06	 4.0000e+01	 1.8835e+00	 1.1962e-02
 1.3895e+06	 4.0000e+01	 1.8878e+00	 1.4579e-02
 1.0000e+06	 4.0000e+01	 1.8907e+00	 2.2621e-02
 7.1969e+05	 4.0000e+01	 1.8919e+00	 2.6234e-02
 5.1795e+05	 4.0000e+01	 1.8969e+00	 2.7985e-02
 3.7276e+05	 4.0000e+01	 1.9024e+00	 2.9862e-02
 2.6827e+05	 4.0000e+01	 1.9085e+00	 3.1761e-02
 1.9307e+05	 4.0000e+01	 1.9150e+00	 3.3786e-02
 1.3895e+05	 4.0000e+01	 1.9220e+00	 3.5977e-02
 1.0000e+05	 4.0000e+01	 1.9295e+00	 3.8332e-02
 7.1969e+04	 4.0000e+01	 1.9374e+00	 4.0880e-02
 5.1795e+04	 4.0000e+01	 1.9459e+00	 4.3578e-02
 3.7276e+04	 4.0000e+01	 1.9547e+00	 4.6534e-02
 2.6827e+04	 4.0000e+01	 1.9644e+00	 4.9704e-02
 1.9307e+04	 4.0000e+01	 1.9746e+00	 5.3196e-02
 1.3895e+04	 4.0000e+01	 1.9855e+00	 5.7092e-02
 1.0000e+04	 4.0000e+01	 1.9971e+00	 6.1495e-02
 7.1969e+03	 4.0000e+01	 2.0098e+00	 6.6393e-02
 5.1795e+03	 4.0000e+01	 2.0237e+00	 7.1779e-02
 3.7276e+03	 4.0000e+01	 2.0394e+00	 7.7513e-02
 2.6827e+03	 4.0000e+01	 2.0559e+00	 8.3442e-02
 1.9307e+03	 4.0000e+01	 2.0742e+00	 8.9517e-02
 1.3895e+03	 4.0000e+01	 2.0930e+00	 9.5636e-02
 1.0000e+03	 4.0000e+01	 2.1137e+00	 1.0177e-01
 7.1969e+02	 4.0000e+01	 2.1358e+00	 1.0788e-01
 5.1795e+02	 4.0000e+01	 2.1592e+00	 1.1382e-01
 3.7276e+02	 4.0000e+01	 2.1841e+00	 1.1951e-01
 2.6827e+02	 4.0000e+01	 2.2104e+00	 1.2484e-01
 1.9307e+02	 4.0000e+01	 2.2379e+00	 1.2965e-01
 1.3895e+02	 4.0000e+01	 2.2666e+00	 1.3385e-01
 1.0000e+02	 4.0000e+01	 2.2962e+00	 1.3726e-01
 7.1969e+01	 4.0000e+01	 2.3267e+00	 1.3976e-01
 5.1795e+01	 4.0000e+01	 2.3577e+00	 1.4131e-01
 3.7276e+01	 4.0000e+01	 2.3890e+00	 1.4169e-01
 2.6827e+01	 4.0000e+01	 2.4204e+00	 1.4093e-01
 1.9307e+01	 4.0000e+01	 2.4514e+00	 1.3898e-01
 1.3895e+01	 4.0000e+01	 2.4819e+00	 1.3580e-01
 1.0000e+01	 4.0000e+01	 2.5114e+00	 1.3167e-01
 7.1969e+00	 4.0000e+01	 2.5399e+00	 1.2635e-01
 5.1795e+00	 4.0000e+01	 2.5663e+00	 1.2014e-01
 3.7276e+00	 4.0000e+01	 2.5919e+00	 1.1373e-01
 2.6827e+00	 4.0000e+01	 2.6155e+00	 1.0706e-01
 1.9307e+00	 4.0000e+01	 2.6371e+00	 9.9589e-02
 1.3895e+00	 4.0000e+01	 2.6568e+00	 9.2650e-02
 1.0000e+00	 4.0000e+01	 2.6751e+00	 8.5123e-02
 7.1969e-01	 4.0000e+01	 2.6914e+00	 7.9625e-02
 5.1795e-01	 4.0000e+01	 2.7064e+00	 7.2363e-02
 3.7276e-01	 4.0000e+01	 2.7203e+00	 6.6540e-02
 2.6827e-01	 4.0000e+01	 2.7326e+00	 6.2061e-02
 1.9307e-01	 4.0000e+01	 2.7430e+00	 5.7888e-02
 1.3895e-01	 4.0000e+01	 2.7533e+00	 5.3751e-02
 1.0000e-01	 4.0000e+01	 2.7614e+00	 4.8501e-02
 7.1969e-02	 4.0000e+01	 2.7729e+00	 4.8804e-02
 5.1795e-02	 4.0000e+01	 2.7811e+00	 4.5783e-02
 3.7276e-02	 4.0000e+01	 2.7902e+00	 4.1538e-02
 2.6827e-02	 4.0000e+01	 2.7955e+00	 4.6202e-02
 1.0000e+07	 3.5000e+01	 1.9056e+00	-7.3917e-02
 7.1969e+06	 3.5000e+01	 1.8984e+00	-9.8837e-03
 5.1795e+06	 3.5000e+01	 1.8846e+00	-2.5301e-03
 3.7276e+06	 3.5000e+01	 1.8842e+00	-1.3914e-03
 2.6827e+06	 3.5000e+01	 1.8799e+00	 5.9361e-03
 1.9307e+06	 3.5000e+01	 1.8810e+00	 1.0146e-02
 1.3895e+06	 3.5000e+01	 1.8850e+00	 1.2645e-02
 1.0000e+06	 3.5000e+01	 1.8875e+00	 2.0493e-02
 7.1969e+05	 3.5000e+01	 1.8882e+00	 2.3956e-02
 5.1795e+05	 3.5000e+01	 1.8928e+00	 2.5543e-02
 3.7276e+05	 3.5000e+01	 1.8978e+00	 2.7190e-02
 2.6827e+05	 3.5000e+01	 1.9033e+00	 2.8858e-02
 1.9307e+05	 3.5000e+01	 1.9092e+00	 3.0637e-02
 1.3895e+05	 3.5000e+01	 1.9156e+00	 3.2563e-02
 1.0000e+05	 3.5000e+01	 1.9224e+00	 3.4611e-02
 7.1969e+04	 3.5000e+01	 1.9295e+00	 3.6823e-02
 5.1795e+04	 3.5000e+01	 1.9372e+00	 3.9150e-02
