Repository: sjh4123/autowork_default

File: dielectric_all/NIST/batch_1/PMMA_05212015.TXT (part 3 of 3)
pmma-05212015, 21.5.2015, 16:46
Fixed value(s) :  AC Volt  [Vrms]=1.000
 Freq.[Hz]	 Temp.[°C]	 Eps'   	 Eps''  
 3.7276e+04	 3.5000e+01	 1.9451e+00	 4.1732e-02
 2.6827e+04	 3.5000e+01	 1.9538e+00	 4.4469e-02
 1.9307e+04	 3.5000e+01	 1.9630e+00	 4.7457e-02
 1.3895e+04	 3.5000e+01	 1.9727e+00	 5.0764e-02
 1.0000e+04	 3.5000e+01	 1.9830e+00	 5.4524e-02
 7.1969e+03	 3.5000e+01	 1.9941e+00	 5.8779e-02
 5.1795e+03	 3.5000e+01	 2.0063e+00	 6.3489e-02
 3.7276e+03	 3.5000e+01	 2.0194e+00	 6.8659e-02
 2.6827e+03	 3.5000e+01	 2.0347e+00	 7.4038e-02
 1.9307e+03	 3.5000e+01	 2.0509e+00	 7.9659e-02
 1.3895e+03	 3.5000e+01	 2.0675e+00	 8.5344e-02
 1.0000e+03	 3.5000e+01	 2.0858e+00	 9.1124e-02
 7.1969e+02	 3.5000e+01	 2.1055e+00	 9.6947e-02
 5.1795e+02	 3.5000e+01	 2.1264e+00	 1.0274e-01
 3.7276e+02	 3.5000e+01	 2.1487e+00	 1.0842e-01
 2.6827e+02	 3.5000e+01	 2.1724e+00	 1.1392e-01
 1.9307e+02	 3.5000e+01	 2.1974e+00	 1.1913e-01
 1.3895e+02	 3.5000e+01	 2.2235e+00	 1.2390e-01
 1.0000e+02	 3.5000e+01	 2.2508e+00	 1.2819e-01
 7.1969e+01	 3.5000e+01	 2.2791e+00	 1.3178e-01
 5.1795e+01	 3.5000e+01	 2.3082e+00	 1.3453e-01
 3.7276e+01	 3.5000e+01	 2.3380e+00	 1.3642e-01
 2.6827e+01	 3.5000e+01	 2.3683e+00	 1.3727e-01
 1.9307e+01	 3.5000e+01	 2.3985e+00	 1.3704e-01
 1.3895e+01	 3.5000e+01	 2.4288e+00	 1.3575e-01
 1.0000e+01	 3.5000e+01	 2.4585e+00	 1.3346e-01
 7.1969e+00	 3.5000e+01	 2.4877e+00	 1.2991e-01
 5.1795e+00	 3.5000e+01	 2.5157e+00	 1.2548e-01
 3.7276e+00	 3.5000e+01	 2.5426e+00	 1.2031e-01
 2.6827e+00	 3.5000e+01	 2.5681e+00	 1.1421e-01
 1.9307e+00	 3.5000e+01	 2.5917e+00	 1.0764e-01
 1.3895e+00	 3.5000e+01	 2.6138e+00	 1.0095e-01
 1.0000e+00	 3.5000e+01	 2.6341e+00	 9.3844e-02
 7.1969e-01	 3.5000e+01	 2.6527e+00	 8.7275e-02
 5.1795e-01	 3.5000e+01	 2.6696e+00	 8.0846e-02
 3.7276e-01	 3.5000e+01	 2.6852e+00	 7.4409e-02
 2.6827e-01	 3.5000e+01	 2.6992e+00	 6.8628e-02
 1.9307e-01	 3.5000e+01	 2.7124e+00	 6.2807e-02
 1.3895e-01	 3.5000e+01	 2.7232e+00	 5.9132e-02
 1.0000e-01	 3.5000e+01	 2.7327e+00	 5.5186e-02
 7.1969e-02	 3.5000e+01	 2.7441e+00	 5.2006e-02
 5.1795e-02	 3.5000e+01	 2.7518e+00	 4.8473e-02
 3.7276e-02	 3.5000e+01	 2.7622e+00	 4.3173e-02
 2.6827e-02	 3.5000e+01	 2.7694e+00	 4.7455e-02
 1.0000e+07	 3.0000e+01	 1.9051e+00	-7.4510e-02
 7.1969e+06	 3.0000e+01	 1.8973e+00	-1.1038e-02
 5.1795e+06	 3.0000e+01	 1.8832e+00	-3.7888e-03
 3.7276e+06	 3.0000e+01	 1.8825e+00	-2.7369e-03
 2.6827e+06	 3.0000e+01	 1.8779e+00	 4.4890e-03
 1.9307e+06	 3.0000e+01	 1.8787e+00	 8.5322e-03
 1.3895e+06	 3.0000e+01	 1.8824e+00	 1.0940e-02
 1.0000e+06	 3.0000e+01	 1.8845e+00	 1.8604e-02
 7.1969e+05	 3.0000e+01	 1.8849e+00	 2.1915e-02
 5.1795e+05	 3.0000e+01	 1.8890e+00	 2.3312e-02
 3.7276e+05	 3.0000e+01	 1.8936e+00	 2.4810e-02
 2.6827e+05	 3.0000e+01	 1.8985e+00	 2.6295e-02
 1.9307e+05	 3.0000e+01	 1.9039e+00	 2.7848e-02
 1.3895e+05	 3.0000e+01	 1.9097e+00	 2.9529e-02
 1.0000e+05	 3.0000e+01	 1.9159e+00	 3.1349e-02
 7.1969e+04	 3.0000e+01	 1.9224e+00	 3.3253e-02
 5.1795e+04	 3.0000e+01	 1.9293e+00	 3.5288e-02
 3.7276e+04	 3.0000e+01	 1.9365e+00	 3.7533e-02
 2.6827e+04	 3.0000e+01	 1.9443e+00	 3.9890e-02
 1.9307e+04	 3.0000e+01	 1.9526e+00	 4.2452e-02
 1.3895e+04	 3.0000e+01	 1.9613e+00	 4.5252e-02
 1.0000e+04	 3.0000e+01	 1.9705e+00	 4.8415e-02
 7.1969e+03	 3.0000e+01	 1.9802e+00	 5.2043e-02
 5.1795e+03	 3.0000e+01	 1.9909e+00	 5.6165e-02
 3.7276e+03	 3.0000e+01	 2.0024e+00	 6.0716e-02
 2.6827e+03	 3.0000e+01	 2.0152e+00	 6.5580e-02
 1.9307e+03	 3.0000e+01	 2.0302e+00	 7.0675e-02
 1.3895e+03	 3.0000e+01	 2.0448e+00	 7.5910e-02
 1.0000e+03	 3.0000e+01	 2.0610e+00	 8.1270e-02
 7.1969e+02	 3.0000e+01	 2.0785e+00	 8.6735e-02
 5.1795e+02	 3.0000e+01	 2.0972e+00	 9.2250e-02
 3.7276e+02	 3.0000e+01	 2.1170e+00	 9.7751e-02
 2.6827e+02	 3.0000e+01	 2.1382e+00	 1.0319e-01
 1.9307e+02	 3.0000e+01	 2.1607e+00	 1.0851e-01
 1.3895e+02	 3.0000e+01	 2.1844e+00	 1.1357e-01
 1.0000e+02	 3.0000e+01	 2.2093e+00	 1.1832e-01
 7.1969e+01	 3.0000e+01	 2.2352e+00	 1.2257e-01
 5.1795e+01	 3.0000e+01	 2.2622e+00	 1.2632e-01
 3.7276e+01	 3.0000e+01	 2.2900e+00	 1.2929e-01
 2.6827e+01	 3.0000e+01	 2.3186e+00	 1.3154e-01
 1.9307e+01	 3.0000e+01	 2.3477e+00	 1.3284e-01
 1.3895e+01	 3.0000e+01	 2.3771e+00	 1.3315e-01
 1.0000e+01	 3.0000e+01	 2.4063e+00	 1.3250e-01
 7.1969e+00	 3.0000e+01	 2.4354e+00	 1.3074e-01
 5.1795e+00	 3.0000e+01	 2.4644e+00	 1.2814e-01
 3.7276e+00	 3.0000e+01	 2.4917e+00	 1.2434e-01
 2.6827e+00	 3.0000e+01	 2.5186e+00	 1.1975e-01
 1.9307e+00	 3.0000e+01	 2.5440e+00	 1.1444e-01
 1.3895e+00	 3.0000e+01	 2.5680e+00	 1.0885e-01
 1.0000e+00	 3.0000e+01	 2.5904e+00	 1.0234e-01
 7.1969e-01	 3.0000e+01	 2.6116e+00	 9.6131e-02
 5.1795e-01	 3.0000e+01	 2.6302e+00	 8.9385e-02
 3.7276e-01	 3.0000e+01	 2.6480e+00	 8.2667e-02
 2.6827e-01	 3.0000e+01	 2.6641e+00	 7.6679e-02
 1.9307e-01	 3.0000e+01	 2.6796e+00	 7.0761e-02
 1.3895e-01	 3.0000e+01	 2.6917e+00	 6.5452e-02
 1.0000e-01	 3.0000e+01	 2.7025e+00	 6.1245e-02
 7.1969e-02	 3.0000e+01	 2.7142e+00	 5.6867e-02
 5.1795e-02	 3.0000e+01	 2.7242e+00	 5.3372e-02
 3.7276e-02	 3.0000e+01	 2.7345e+00	 4.9087e-02
 2.6827e-02	 3.0000e+01	 2.7448e+00	 4.7614e-02
 1.0000e+07	 2.5000e+01	 1.9022e+00	-7.8118e-02
 7.1969e+06	 2.5000e+01	 1.8962e+00	-1.2133e-02
 5.1795e+06	 2.5000e+01	 1.8819e+00	-4.9504e-03
 3.7276e+06	 2.5000e+01	 1.8810e+00	-3.9978e-03
 2.6827e+06	 2.5000e+01	 1.8761e+00	 3.1092e-03
 1.9307e+06	 2.5000e+01	 1.8767e+00	 7.0990e-03
 1.3895e+06	 2.5000e+01	 1.8800e+00	 9.3742e-03
 1.0000e+06	 2.5000e+01	 1.8818e+00	 1.6909e-02
 7.1969e+05	 2.5000e+01	 1.8818e+00	 2.0064e-02
 5.1795e+05	 2.5000e+01	 1.8855e+00	 2.1351e-02
 3.7276e+05	 2.5000e+01	 1.8897e+00	 2.2676e-02
 2.6827e+05	 2.5000e+01	 1.8942e+00	 2.3993e-02
 1.9307e+05	 2.5000e+01	 1.8992e+00	 2.5341e-02
 1.3895e+05	 2.5000e+01	 1.9044e+00	 2.6852e-02
 1.0000e+05	 2.5000e+01	 1.9101e+00	 2.8445e-02
 7.1969e+04	 2.5000e+01	 1.9159e+00	 3.0104e-02
 5.1795e+04	 2.5000e+01	 1.9223e+00	 3.1872e-02
 3.7276e+04	 2.5000e+01	 1.9287e+00	 3.3808e-02
 2.6827e+04	 2.5000e+01	 1.9358e+00	 3.5845e-02
 1.9307e+04	 2.5000e+01	 1.9432e+00	 3.8018e-02
 1.3895e+04	 2.5000e+01	 1.9510e+00	 4.0405e-02
 1.0000e+04	 2.5000e+01	 1.9593e+00	 4.3081e-02
 7.1969e+03	 2.5000e+01	 1.9679e+00	 4.6138e-02
 5.1795e+03	 2.5000e+01	 1.9773e+00	 4.9679e-02
 3.7276e+03	 2.5000e+01	 1.9874e+00	 5.3675e-02
 2.6827e+03	 2.5000e+01	 1.9986e+00	 5.8000e-02
 1.9307e+03	 2.5000e+01	 2.0109e+00	 6.2596e-02
 1.3895e+03	 2.5000e+01	 2.0247e+00	 6.7374e-02
 1.0000e+03	 2.5000e+01	 2.0391e+00	 7.2299e-02
 7.1969e+02	 2.5000e+01	 2.0545e+00	 7.7319e-02
 5.1795e+02	 2.5000e+01	 2.0711e+00	 8.2451e-02
 3.7276e+02	 2.5000e+01	 2.0888e+00	 8.7658e-02
 2.6827e+02	 2.5000e+01	 2.1076e+00	 9.2900e-02
 1.9307e+02	 2.5000e+01	 2.1278e+00	 9.8105e-02
 1.3895e+02	 2.5000e+01	 2.1491e+00	 1.0322e-01
 1.0000e+02	 2.5000e+01	 2.1715e+00	 1.0814e-01
 7.1969e+01	 2.5000e+01	 2.1951e+00	 1.1281e-01
 5.1795e+01	 2.5000e+01	 2.2198e+00	 1.1707e-01
 3.7276e+01	 2.5000e+01	 2.2455e+00	 1.2087e-01
 2.6827e+01	 2.5000e+01	 2.2721e+00	 1.2405e-01
 1.9307e+01	 2.5000e+01	 2.2995e+00	 1.2656e-01
 1.3895e+01	 2.5000e+01	 2.3274e+00	 1.2836e-01
 1.0000e+01	 2.5000e+01	 2.3557e+00	 1.2917e-01
 7.1969e+00	 2.5000e+01	 2.3842e+00	 1.2909e-01
 5.1795e+00	 2.5000e+01	 2.4126e+00	 1.2780e-01
 3.7276e+00	 2.5000e+01	 2.4405e+00	 1.2616e-01
 2.6827e+00	 2.5000e+01	 2.4678e+00	 1.2318e-01
 1.9307e+00	 2.5000e+01	 2.4942e+00	 1.1903e-01
 1.3895e+00	 2.5000e+01	 2.5195e+00	 1.1471e-01
 1.0000e+00	 2.5000e+01	 2.5442e+00	 1.0882e-01
 7.1969e-01	 2.5000e+01	 2.5661e+00	 1.0461e-01
 5.1795e-01	 2.5000e+01	 2.5882e+00	 9.7703e-02
 3.7276e-01	 2.5000e+01	 2.6085e+00	 9.1078e-02
 2.6827e-01	 2.5000e+01	 2.6264e+00	 8.5747e-02
 1.9307e-01	 2.5000e+01	 2.6429e+00	 8.0144e-02
 1.3895e-01	 2.5000e+01	 2.6573e+00	 7.3151e-02
 1.0000e-01	 2.5000e+01	 2.6710e+00	 6.7344e-02
 7.1969e-02	 2.5000e+01	 2.6847e+00	 6.3206e-02
 5.1795e-02	 2.5000e+01	 2.6965e+00	 5.7140e-02
 3.7276e-02	 2.5000e+01	 2.7094e+00	 5.3289e-02
 2.6827e-02	 2.5000e+01	 2.7162e+00	 5.2947e-02
 1.0000e+07	 2.0000e+01	 1.9023e+00	-7.7565e-02
 7.1969e+06	 2.0000e+01	 1.8952e+00	-1.3197e-02
 5.1795e+06	 2.0000e+01	 1.8807e+00	-6.0589e-03
 3.7276e+06	 2.0000e+01	 1.8796e+00	-5.1722e-03
 2.6827e+06	 2.0000e+01	 1.8746e+00	 1.8700e-03
 1.9307e+06	 2.0000e+01	 1.8748e+00	 5.7222e-03
 1.3895e+06	 2.0000e+01	 1.8778e+00	 7.9378e-03
 1.0000e+06	 2.0000e+01	 1.8793e+00	 1.5385e-02
 7.1969e+05	 2.0000e+01	 1.8790e+00	 1.8374e-02
 5.1795e+05	 2.0000e+01	 1.8824e+00	 1.9544e-02
 3.7276e+05	 2.0000e+01	 1.8862e+00	 2.0735e-02
 2.6827e+05	 2.0000e+01	 1.8903e+00	 2.1912e-02
 1.9307e+05	 2.0000e+01	 1.8948e+00	 2.3094e-02
 1.3895e+05	 2.0000e+01	 1.8997e+00	 2.4430e-02
 1.0000e+05	 2.0000e+01	 1.9048e+00	 2.5813e-02
 7.1969e+04	 2.0000e+01	 1.9101e+00	 2.7275e-02
 5.1795e+04	 2.0000e+01	 1.9159e+00	 2.8831e-02
 3.7276e+04	 2.0000e+01	 1.9217e+00	 3.0514e-02
 2.6827e+04	 2.0000e+01	 1.9281e+00	 3.2263e-02
 1.9307e+04	 2.0000e+01	 1.9348e+00	 3.4137e-02
 1.3895e+04	 2.0000e+01	 1.9419e+00	 3.6152e-02
 1.0000e+04	 2.0000e+01	 1.9493e+00	 3.8407e-02
 7.1969e+03	 2.0000e+01	 1.9569e+00	 4.1000e-02
 5.1795e+03	 2.0000e+01	 1.9652e+00	 4.3988e-02
 3.7276e+03	 2.0000e+01	 1.9740e+00	 4.7477e-02
 2.6827e+03	 2.0000e+01	 1.9839e+00	 5.1292e-02
 1.9307e+03	 2.0000e+01	 1.9947e+00	 5.5369e-02
 1.3895e+03	 2.0000e+01	 2.0065e+00	 5.9671e-02
 1.0000e+03	 2.0000e+01	 2.0192e+00	 6.4116e-02
 7.1969e+02	 2.0000e+01	 2.0333e+00	 6.8716e-02
 5.1795e+02	 2.0000e+01	 2.0479e+00	 7.3439e-02
 3.7276e+02	 2.0000e+01	 2.0636e+00	 7.8250e-02
 2.6827e+02	 2.0000e+01	 2.0803e+00	 8.3163e-02
 1.9307e+02	 2.0000e+01	 2.0982e+00	 8.8118e-02
 1.3895e+02	 2.0000e+01	 2.1172e+00	 9.3105e-02
 1.0000e+02	 2.0000e+01	 2.1373e+00	 9.8003e-02
 7.1969e+01	 2.0000e+01	 2.1587e+00	 1.0279e-01
 5.1795e+01	 2.0000e+01	 2.1810e+00	 1.0736e-01
 3.7276e+01	 2.0000e+01	 2.2044e+00	 1.1161e-01
 2.6827e+01	 2.0000e+01	 2.2289e+00	 1.1551e-01
 1.9307e+01	 2.0000e+01	 2.2543e+00	 1.1879e-01
 1.3895e+01	 2.0000e+01	 2.2805e+00	 1.2163e-01
 1.0000e+01	 2.0000e+01	 2.3074e+00	 1.2369e-01
 7.1969e+00	 2.0000e+01	 2.3344e+00	 1.2498e-01
 5.1795e+00	 2.0000e+01	 2.3620e+00	 1.2536e-01
 3.7276e+00	 2.0000e+01	 2.3891e+00	 1.2505e-01
 2.6827e+00	 2.0000e+01	 2.4164e+00	 1.2380e-01
 1.9307e+00	 2.0000e+01	 2.4434e+00	 1.2156e-01
 1.3895e+00	 2.0000e+01	 2.4698e+00	 1.1838e-01
 1.0000e+00	 2.0000e+01	 2.4951e+00	 1.1465e-01
 7.1969e-01	 2.0000e+01	 2.5194e+00	 1.1016e-01
 5.1795e-01	 2.0000e+01	 2.5428e+00	 1.0537e-01
 3.7276e-01	 2.0000e+01	 2.5641e+00	 9.9979e-02
 2.6827e-01	 2.0000e+01	 2.5847e+00	 9.3918e-02
 1.9307e-01	 2.0000e+01	 2.6034e+00	 8.8159e-02
 1.3895e-01	 2.0000e+01	 2.6207e+00	 8.3168e-02
 1.0000e-01	 2.0000e+01	 2.6365e+00	 7.7700e-02
 7.1969e-02	 2.0000e+01	 2.6500e+00	 7.3922e-02
 5.1795e-02	 2.0000e+01	 2.6659e+00	 6.7489e-02
 3.7276e-02	 2.0000e+01	 2.6773e+00	 6.0432e-02
 2.6827e-02	 2.0000e+01	 2.6864e+00	 5.9676e-02
 1.0000e+07	 1.5000e+01	 1.9005e+00	-7.9596e-02
 7.1969e+06	 1.5000e+01	 1.8945e+00	-1.4129e-02
 5.1795e+06	 1.5000e+01	 1.8798e+00	-7.0960e-03
 3.7276e+06	 1.5000e+01	 1.8784e+00	-6.2621e-03
 2.6827e+06	 1.5000e+01	 1.8731e+00	 7.2072e-04
 1.9307e+06	 1.5000e+01	 1.8731e+00	 4.4938e-03
 1.3895e+06	 1.5000e+01	 1.8759e+00	 6.6028e-03
 1.0000e+06	 1.5000e+01	 1.8771e+00	 1.3945e-02
 7.1969e+05	 1.5000e+01	 1.8765e+00	 1.6855e-02
 5.1795e+05	 1.5000e+01	 1.8795e+00	 1.7897e-02
 3.7276e+05	 1.5000e+01	 1.8830e+00	 1.8966e-02
 2.6827e+05	 1.5000e+01	 1.8868e+00	 2.0011e-02
 1.9307e+05	 1.5000e+01	 1.8909e+00	 2.1095e-02
 1.3895e+05	 1.5000e+01	 1.8953e+00	 2.2251e-02
 1.0000e+05	 1.5000e+01	 1.8998e+00	 2.3484e-02
 7.1969e+04	 1.5000e+01	 1.9049e+00	 2.4736e-02
 5.1795e+04	 1.5000e+01	 1.9101e+00	 2.6086e-02
 3.7276e+04	 1.5000e+01	 1.9154e+00	 2.7563e-02
 2.6827e+04	 1.5000e+01	 1.9212e+00	 2.9072e-02
 1.9307e+04	 1.5000e+01	 1.9272e+00	 3.0682e-02
 1.3895e+04	 1.5000e+01	 1.9336e+00	 3.2409e-02
 1.0000e+04	 1.5000e+01	 1.9402e+00	 3.4283e-02
 7.1969e+03	 1.5000e+01	 1.9471e+00	 3.6420e-02
 5.1795e+03	 1.5000e+01	 1.9544e+00	 3.8930e-02
 3.7276e+03	 1.5000e+01	 1.9621e+00	 4.1905e-02
 2.6827e+03	 1.5000e+01	 1.9708e+00	 4.5244e-02
 1.9307e+03	 1.5000e+01	 1.9803e+00	 4.8864e-02
 1.3895e+03	 1.5000e+01	 1.9907e+00	 5.2725e-02
 1.0000e+03	 1.5000e+01	 2.0018e+00	 5.6724e-02
 7.1969e+02	 1.5000e+01	 2.0139e+00	 6.0848e-02
 5.1795e+02	 1.5000e+01	 2.0272e+00	 6.5156e-02
 3.7276e+02	 1.5000e+01	 2.0410e+00	 6.9526e-02
 2.6827e+02	 1.5000e+01	 2.0558e+00	 7.4053e-02
 1.9307e+02	 1.5000e+01	 2.0717e+00	 7.8686e-02
 1.3895e+02	 1.5000e+01	 2.0886e+00	 8.3397e-02
 1.0000e+02	 1.5000e+01	 2.1065e+00	 8.8102e-02
 7.1969e+01	 1.5000e+01	 2.1256e+00	 9.2786e-02
 5.1795e+01	 1.5000e+01	 2.1456e+00	 9.7436e-02
 3.7276e+01	 1.5000e+01	 2.1667e+00	 1.0186e-01
 2.6827e+01	 1.5000e+01	 2.1889e+00	 1.0610e-01
 1.9307e+01	 1.5000e+01	 2.2121e+00	 1.1005e-01
 1.3895e+01	 1.5000e+01	 2.2361e+00	 1.1347e-01
 1.0000e+01	 1.5000e+01	 2.2610e+00	 1.1635e-01
 7.1969e+00	 1.5000e+01	 2.2867e+00	 1.1881e-01
 5.1795e+00	 1.5000e+01	 2.3128e+00	 1.2052e-01
 3.7276e+00	 1.5000e+01	 2.3392e+00	 1.2147e-01
 2.6827e+00	 1.5000e+01	 2.3659e+00	 1.2177e-01
 1.9307e+00	 1.5000e+01	 2.3926e+00	 1.2076e-01
 1.3895e+00	 1.5000e+01	 2.4187e+00	 1.1952e-01
 1.0000e+00	 1.5000e+01	 2.4454e+00	 1.1672e-01
 7.1969e-01	 1.5000e+01	 2.4690e+00	 1.1462e-01
 5.1795e-01	 1.5000e+01	 2.4944e+00	 1.1042e-01
 3.7276e-01	 1.5000e+01	 2.5187e+00	 1.0665e-01
 2.6827e-01	 1.5000e+01	 2.5396e+00	 1.0142e-01
 1.9307e-01	 1.5000e+01	 2.5601e+00	 9.6644e-02
 1.3895e-01	 1.5000e+01	 2.5800e+00	 9.1469e-02
 1.0000e-01	 1.5000e+01	 2.5996e+00	 8.5035e-02
 7.1969e-02	 1.5000e+01	 2.6159e+00	 8.1923e-02
 5.1795e-02	 1.5000e+01	 2.6305e+00	 7.6021e-02
 3.7276e-02	 1.5000e+01	 2.6462e+00	 7.4059e-02
 2.6827e-02	 1.5000e+01	 2.6586e+00	 6.4904e-02
 1.0000e+07	 1.0000e+01	 1.9004e+00	-7.9913e-02
 7.1969e+06	 1.0000e+01	 1.8937e+00	-1.5053e-02
 5.1795e+06	 1.0000e+01	 1.8789e+00	-8.0421e-03
 3.7276e+06	 1.0000e+01	 1.8773e+00	-7.2748e-03
 2.6827e+06	 1.0000e+01	 1.8718e+00	-3.9086e-04
 1.9307e+06	 1.0000e+01	 1.8716e+00	 3.3529e-03
 1.3895e+06	 1.0000e+01	 1.8742e+00	 5.3594e-03
 1.0000e+06	 1.0000e+01	 1.8751e+00	 1.2636e-02
 7.1969e+05	 1.0000e+01	 1.8742e+00	 1.5452e-02
 5.1795e+05	 1.0000e+01	 1.8770e+00	 1.6392e-02
 3.7276e+05	 1.0000e+01	 1.8802e+00	 1.7369e-02
 2.6827e+05	 1.0000e+01	 1.8836e+00	 1.8306e-02
 1.9307e+05	 1.0000e+01	 1.8874e+00	 1.9267e-02
 1.3895e+05	 1.0000e+01	 1.8914e+00	 2.0299e-02
 1.0000e+05	 1.0000e+01	 1.8955e+00	 2.1387e-02
 7.1969e+04	 1.0000e+01	 1.9001e+00	 2.2480e-02
 5.1795e+04	 1.0000e+01	 1.9048e+00	 2.3674e-02
 3.7276e+04	 1.0000e+01	 1.9097e+00	 2.4961e-02
 2.6827e+04	 1.0000e+01	 1.9149e+00	 2.6270e-02
 1.9307e+04	 1.0000e+01	 1.9204e+00	 2.7637e-02
 1.3895e+04	 1.0000e+01	 1.9262e+00	 2.9100e-02
 1.0000e+04	 1.0000e+01	 1.9322e+00	 3.0660e-02
 7.1969e+03	 1.0000e+01	 1.9383e+00	 3.2448e-02
 5.1795e+03	 1.0000e+01	 1.9449e+00	 3.4525e-02
 3.7276e+03	 1.0000e+01	 1.9516e+00	 3.7017e-02
 2.6827e+03	 1.0000e+01	 1.9592e+00	 3.9891e-02
 1.9307e+03	 1.0000e+01	 1.9674e+00	 4.3086e-02
 1.3895e+03	 1.0000e+01	 1.9766e+00	 4.6495e-02
 1.0000e+03	 1.0000e+01	 1.9864e+00	 5.0087e-02
 7.1969e+02	 1.0000e+01	 1.9970e+00	 5.3797e-02
 5.1795e+02	 1.0000e+01	 2.0085e+00	 5.7625e-02
 3.7276e+02	 1.0000e+01	 2.0206e+00	 6.1631e-02
 2.6827e+02	 1.0000e+01	 2.0341e+00	 6.5734e-02
 1.9307e+02	 1.0000e+01	 2.0482e+00	 6.9988e-02
 1.3895e+02	 1.0000e+01	 2.0631e+00	 7.4332e-02
 1.0000e+02	 1.0000e+01	 2.0790e+00	 7.8753e-02
 7.1969e+01	 1.0000e+01	 2.0959e+00	 8.3232e-02
 5.1795e+01	 1.0000e+01	 2.1138e+00	 8.7743e-02
 3.7276e+01	 1.0000e+01	 2.1327e+00	 9.2134e-02
 2.6827e+01	 1.0000e+01	 2.1526e+00	 9.6465e-02
 1.9307e+01	 1.0000e+01	 2.1736e+00	 1.0067e-01
 1.3895e+01	 1.0000e+01	 2.1955e+00	 1.0461e-01
 1.0000e+01	 1.0000e+01	 2.2182e+00	 1.0807e-01
 7.1969e+00	 1.0000e+01	 2.2417e+00	 1.1110e-01
 5.1795e+00	 1.0000e+01	 2.2662e+00	 1.1408e-01
 3.7276e+00	 1.0000e+01	 2.2911e+00	 1.1610e-01
 2.6827e+00	 1.0000e+01	 2.3164e+00	 1.1747e-01
 1.9307e+00	 1.0000e+01	 2.3427e+00	 1.1793e-01
 1.3895e+00	 1.0000e+01	 2.3679e+00	 1.1805e-01
 1.0000e+00	 1.0000e+01	 2.3948e+00	 1.1706e-01
 7.1969e-01	 1.0000e+01	 2.4189e+00	 1.1568e-01
 5.1795e-01	 1.0000e+01	 2.4445e+00	 1.1323e-01
 3.7276e-01	 1.0000e+01	 2.4691e+00	 1.1122e-01
 2.6827e-01	 1.0000e+01	 2.4914e+00	 1.0717e-01
 1.9307e-01	 1.0000e+01	 2.5143e+00	 1.0292e-01
 1.3895e-01	 1.0000e+01	 2.5356e+00	 9.8532e-02
 1.0000e-01	 1.0000e+01	 2.5562e+00	 9.3282e-02
 7.1969e-02	 1.0000e+01	 2.5749e+00	 9.0888e-02
 5.1795e-02	 1.0000e+01	 2.5902e+00	 8.4732e-02
 3.7276e-02	 1.0000e+01	 2.6077e+00	 8.0302e-02
 2.6827e-02	 1.0000e+01	 2.6214e+00	 7.4271e-02
 1.0000e+07	 5.0000e+00	 1.8991e+00	-8.1476e-02
 7.1969e+06	 5.0000e+00	 1.8930e+00	-1.5958e-02
 5.1795e+06	 5.0000e+00	 1.8780e+00	-8.9814e-03
 3.7276e+06	 5.0000e+00	 1.8763e+00	-8.2449e-03
 2.6827e+06	 5.0000e+00	 1.8706e+00	-1.4056e-03
 1.9307e+06	 5.0000e+00	 1.8702e+00	 2.2445e-03
 1.3895e+06	 5.0000e+00	 1.8725e+00	 4.2090e-03
 1.0000e+06	 5.0000e+00	 1.8732e+00	 1.1393e-02
 7.1969e+05	 5.0000e+00	 1.8721e+00	 1.4160e-02
 5.1795e+05	 5.0000e+00	 1.8746e+00	 1.5018e-02
 3.7276e+05	 5.0000e+00	 1.8775e+00	 1.5905e-02
 2.6827e+05	 5.0000e+00	 1.8806e+00	 1.6753e-02
 1.9307e+05	 5.0000e+00	 1.8840e+00	 1.7621e-02
 1.3895e+05	 5.0000e+00	 1.8877e+00	 1.8515e-02
 1.0000e+05	 5.0000e+00	 1.8915e+00	 1.9462e-02
 7.1969e+04	 5.0000e+00	 1.8957e+00	 2.0456e-02
 5.1795e+04	 5.0000e+00	 1.9000e+00	 2.1487e-02
 3.7276e+04	 5.0000e+00	 1.9044e+00	 2.2587e-02
 2.6827e+04	 5.0000e+00	 1.9092e+00	 2.3722e-02
 1.9307e+04	 5.0000e+00	 1.9142e+00	 2.4897e-02
 1.3895e+04	 5.0000e+00	 1.9194e+00	 2.6122e-02
 1.0000e+04	 5.0000e+00	 1.9248e+00	 2.7450e-02
 7.1969e+03	 5.0000e+00	 1.9303e+00	 2.8905e-02
 5.1795e+03	 5.0000e+00	 1.9362e+00	 3.0619e-02
 3.7276e+03	 5.0000e+00	 1.9421e+00	 3.2691e-02
 2.6827e+03	 5.0000e+00	 1.9487e+00	 3.5141e-02
 1.9307e+03	 5.0000e+00	 1.9559e+00	 3.7946e-02
 1.3895e+03	 5.0000e+00	 1.9639e+00	 4.0969e-02
 1.0000e+03	 5.0000e+00	 1.9726e+00	 4.4165e-02
 7.1969e+02	 5.0000e+00	 1.9819e+00	 4.7470e-02
 5.1795e+02	 5.0000e+00	 1.9920e+00	 5.0924e-02
 3.7276e+02	 5.0000e+00	 2.0028e+00	 5.4511e-02
 2.6827e+02	 5.0000e+00	 2.0143e+00	 5.8191e-02
 1.9307e+02	 5.0000e+00	 2.0271e+00	 6.2031e-02
 1.3895e+02	 5.0000e+00	 2.0403e+00	 6.5984e-02
 1.0000e+02	 5.0000e+00	 2.0543e+00	 7.0059e-02
 7.1969e+01	 5.0000e+00	 2.0693e+00	 7.4204e-02
 5.1795e+01	 5.0000e+00	 2.0851e+00	 7.8471e-02
 3.7276e+01	 5.0000e+00	 2.1018e+00	 8.2706e-02
 2.6827e+01	 5.0000e+00	 2.1196e+00	 8.6969e-02
 1.9307e+01	 5.0000e+00	 2.1384e+00	 9.1126e-02
 1.3895e+01	 5.0000e+00	 2.1580e+00	 9.5225e-02
 1.0000e+01	 5.0000e+00	 2.1788e+00	 9.9048e-02
 7.1969e+00	 5.0000e+00	 2.2002e+00	 1.0237e-01
 5.1795e+00	 5.0000e+00	 2.2227e+00	 1.0604e-01
 3.7276e+00	 5.0000e+00	 2.2459e+00	 1.0874e-01
 2.6827e+00	 5.0000e+00	 2.2694e+00	 1.1121e-01
 1.9307e+00	 5.0000e+00	 2.2940e+00	 1.1304e-01
 1.3895e+00	 5.0000e+00	 2.3185e+00	 1.1453e-01
 1.0000e+00	 5.0000e+00	 2.3433e+00	 1.1471e-01
 7.1969e-01	 5.0000e+00	 2.3682e+00	 1.1494e-01
 5.1795e-01	 5.0000e+00	 2.3932e+00	 1.1375e-01
 3.7276e-01	 5.0000e+00	 2.4180e+00	 1.1181e-01
 2.6827e-01	 5.0000e+00	 2.4421e+00	 1.1031e-01
 1.9307e-01	 5.0000e+00	 2.4651e+00	 1.0757e-01
 1.3895e-01	 5.0000e+00	 2.4873e+00	 1.0283e-01
 1.0000e-01	 5.0000e+00	 2.5084e+00	 9.8720e-02
 7.1969e-02	 5.0000e+00	 2.5304e+00	 9.5787e-02
 5.1795e-02	 5.0000e+00	 2.5499e+00	 9.1902e-02
 3.7276e-02	 5.0000e+00	 2.5703e+00	 8.3268e-02
 2.6827e-02	 5.0000e+00	 2.5854e+00	 8.3638e-02
 1.0000e+07	 0.0000e+00	 1.8998e+00	-8.1349e-02
 7.1969e+06	 0.0000e+00	 1.8924e+00	-1.6669e-02
 5.1795e+06	 0.0000e+00	 1.8772e+00	-9.7391e-03
 3.7276e+06	 0.0000e+00	 1.8754e+00	-9.0634e-03
 2.6827e+06	 0.0000e+00	 1.8695e+00	-2.2952e-03
 1.9307e+06	 0.0000e+00	 1.8689e+00	 1.3083e-03
 1.3895e+06	 0.0000e+00	 1.8710e+00	 3.2095e-03
 1.0000e+06	 0.0000e+00	 1.8715e+00	 1.0314e-02
 7.1969e+05	 0.0000e+00	 1.8701e+00	 1.2991e-02
 5.1795e+05	 0.0000e+00	 1.8724e+00	 1.3764e-02
 3.7276e+05	 0.0000e+00	 1.8751e+00	 1.4561e-02
 2.6827e+05	 0.0000e+00	 1.8779e+00	 1.5316e-02
 1.9307e+05	 0.0000e+00	 1.8811e+00	 1.6064e-02
 1.3895e+05	 0.0000e+00	 1.8844e+00	 1.6894e-02
 1.0000e+05	 0.0000e+00	 1.8878e+00	 1.7740e-02
 7.1969e+04	 0.0000e+00	 1.8917e+00	 1.8595e-02
 5.1795e+04	 0.0000e+00	 1.8956e+00	 1.9506e-02
 3.7276e+04	 0.0000e+00	 1.8996e+00	 2.0484e-02
 2.6827e+04	 0.0000e+00	 1.9039e+00	 2.1452e-02
 1.9307e+04	 0.0000e+00	 1.9085e+00	 2.2457e-02
 1.3895e+04	 0.0000e+00	 1.9132e+00	 2.3512e-02
 1.0000e+04	 0.0000e+00	 1.9181e+00	 2.4584e-02
 7.1969e+03	 0.0000e+00	 1.9230e+00	 2.5816e-02
 5.1795e+03	 0.0000e+00	 1.9282e+00	 2.7195e-02
 3.7276e+03	 0.0000e+00	 1.9335e+00	 2.8931e-02
 2.6827e+03	 0.0000e+00	 1.9393e+00	 3.1015e-02
 1.9307e+03	 0.0000e+00	 1.9456e+00	 3.3452e-02
 1.3895e+03	 0.0000e+00	 1.9526e+00	 3.6124e-02
 1.0000e+03	 0.0000e+00	 1.9602e+00	 3.8951e-02
 7.1969e+02	 0.0000e+00	 1.9685e+00	 4.1904e-02
 5.1795e+02	 0.0000e+00	 1.9773e+00	 4.4933e-02
 3.7276e+02	 0.0000e+00	 1.9868e+00	 4.8122e-02
 2.6827e+02	 0.0000e+00	 1.9970e+00	 5.1414e-02
 1.9307e+02	 0.0000e+00	 2.0080e+00	 5.4834e-02
 1.3895e+02	 0.0000e+00	 2.0196e+00	 5.8373e-02
 1.0000e+02	 0.0000e+00	 2.0323e+00	 6.2068e-02
 7.1969e+01	 0.0000e+00	 2.0456e+00	 6.5830e-02
 5.1795e+01	 0.0000e+00	 2.0595e+00	 6.9791e-02
 3.7276e+01	 0.0000e+00	 2.0743e+00	 7.3706e-02
 2.6827e+01	 0.0000e+00	 2.0901e+00	 7.7800e-02
 1.9307e+01	 0.0000e+00	 2.1069e+00	 8.1884e-02
 1.3895e+01	 0.0000e+00	 2.1244e+00	 8.5953e-02
 1.0000e+01	 0.0000e+00	 2.1431e+00	 8.9724e-02
 7.1969e+00	 0.0000e+00	 2.1623e+00	 9.3582e-02
 5.1795e+00	 0.0000e+00	 2.1826e+00	 9.7428e-02
 3.7276e+00	 0.0000e+00	 2.2037e+00	 1.0080e-01
 2.6827e+00	 0.0000e+00	 2.2256e+00	 1.0383e-01
 1.9307e+00	 0.0000e+00	 2.2482e+00	 1.0620e-01
 1.3895e+00	 0.0000e+00	 2.2713e+00	 1.0851e-01
 1.0000e+00	 0.0000e+00	 2.2960e+00	 1.1007e-01
 7.1969e-01	 0.0000e+00	 2.3189e+00	 1.1103e-01
 5.1795e-01	 0.0000e+00	 2.3435e+00	 1.1144e-01
 3.7276e-01	 0.0000e+00	 2.3675e+00	 1.1195e-01
 2.6827e-01	 0.0000e+00	 2.3913e+00	 1.1029e-01
 1.9307e-01	 0.0000e+00	 2.4151e+00	 1.0911e-01
 1.3895e-01	 0.0000e+00	 2.4381e+00	 1.0722e-01
 1.0000e-01	 0.0000e+00	 2.4608e+00	 1.0500e-01
 7.1969e-02	 0.0000e+00	 2.4824e+00	 1.0233e-01
 5.1795e-02	 0.0000e+00	 2.5029e+00	 9.7582e-02
 3.7276e-02	 0.0000e+00	 2.5209e+00	 9.2501e-02
 2.6827e-02	 0.0000e+00	 2.5437e+00	 9.2387e-02
